Repository: gbasso1991/260907_Mi_DRX_VSM

File: data_ESAR/M1/300kHz_152dA_100Mss_bobN1NFM1-_resultados.txt
# Configuracion:
# Concentracion g/m^3_=_5700.0
# C_Vs_to_Am_M_A/Vsm_=_65563218390.804596
# pendiente_HvsI_1/m_=_3716.3
# ordenada_HvsI_A/m_=_1297.0
# frecuencia_ref_Hz_=_301690.35333778383
# 
Resultados:
# tau_ns_=_(3.23+/-0.52)e+01
# dphi_rad_=_6.34+/-0.01
# SAR_W/g_=_211.08+/-35.87
# Hc_kA/m_=_7.20+/-0.47
# Mr_A/m_=_58.50+/-5.30
# Magnetizacion_max_emu/g_=_44.6+/-3.2
# Suceptibilidad_a_M=0_=_(9.677+/-0.498)e-03

Nombre_archivo	Time_m_(s)	Temperatura_(ºC)	Mr_(A/m)	Hc_(kA/m)	Campo_max_(A/m)	Mag_max_(A/m)	f0	mag0	dphi0	SAR_(W/g)	Tau_(ns)	N	xi_M_0
300kHz_152dA_100Mss_bobN1NFSeba0012.txt	18.98	26.89	78.65	8.12	57784.76	311.04	3.016591e+05	2.360411e+01	6.364542e+00	345.22	43.014479	4641	1.144e-02
300kHz_152dA_100Mss_bobN1NFSeba0013.txt	19.47	27.18	80.10	8.04	57784.76	316.11	3.016591e+05	2.402824e+01	6.360295e+00	333.12	40.760444	4641	1.185e-02
300kHz_152dA_100Mss_bobN1NFSeba0014.txt	19.98	27.49	80.29	8.05	57784.76	312.41	3.016591e+05	2.373372e+01	6.360218e+00	328.71	40.719453	4641	1.186e-02
300kHz_152dA_100Mss_bobN1NFSeba0015.txt	20.49	27.84	79.62	8.02	57784.76	310.62	3.016591e+05	2.367587e+01	6.360691e+00	329.92	40.970224	4641	1.187e-02
300kHz_152dA_100Mss_bobN1NFSeba0016.txt	20.99	28.19	79.27	8.08	57784.76	306.33	3.016591e+05	2.336837e+01	6.361599e+00	329.44	41.451775	4641	1.170e-02
300kHz_152dA_100Mss_bobN1NFSeba0017.txt	21.5	28.35	77.62	8.01	57784.76	300.41	3.016591e+05	2.291226e+01	6.360710e+00	319.35	40.980186	4641	1.165e-02
300kHz_152dA_100Mss_bobN1NFSeba0018.txt	22.0	28.50	76.59	7.91	57784.76	298.25	3.016591e+05	2.273884e+01	6.359487e+00	311.95	40.331073	4641	1.159e-02
300kHz_152dA_100Mss_bobN1NFSeba0019.txt	23.03	29.02	73.42	7.99	57784.76	283.53	3.016591e+05	2.163524e+01	6.360877e+00	302.20	41.069079	4641	1.103e-02
300kHz_152dA_100Mss_bobN1NFSeba0020.txt	23.53	29.26	72.16	8.05	57784.76	274.28	3.016591e+05	2.097878e+01	6.362913e+00	300.70	42.149754	4641	1.080e-02
300kHz_152dA_100Mss_bobN1NFSeba0021.txt	24.08	29.52	70.00	7.92	57784.76	272.27	3.016591e+05	2.076493e+01	6.359463e+00	284.78	40.318831	4641	1.063e-02
300kHz_152dA_100Mss_bobN1NFSeba0022.txt	24.59	29.62	68.92	8.02	57784.76	261.40	3.016591e+05	2.000445e+01	6.362828e+00	286.42	42.104353	4641	1.038e-02
300kHz_152dA_100Mss_bobN1NFSeba0023.txt	25.1	29.73	68.55	8.07	57784.76	257.87	3.016591e+05	1.970750e+01	6.364558e+00	288.29	43.023171	4641	1.023e-02
300kHz_152dA_100Mss_bobN1NFSeba0024.txt	25.67	29.90	66.07	7.98	57784.76	249.89	3.016591e+05	1.915043e+01	6.360496e+00	266.18	40.866541	4641	9.932e-03
300kHz_152dA_100Mss_bobN1NFSeba0025.txt	26.18	30.02	63.94	7.83	57784.76	250.57	3.016591e+05	1.911672e+01	6.356916e+00	253.43	38.967491	4641	9.853e-03
300kHz_152dA_100Mss_bobN1NFSeba0026.txt	26.68	30.07	64.40	8.04	57784.76	242.32	3.016591e+05	1.855105e+01	6.363157e+00	266.71	42.279084	4641	9.620e-03
300kHz_152dA_100Mss_bobN1NFSeba0027.txt	27.23	30.12	63.06	7.90	57784.76	242.91	3.016591e+05	1.853806e+01	6.359434e+00	254.14	40.303009	4641	9.667e-03
300kHz_152dA_100Mss_bobN1NFSeba0028.txt	27.74	30.17	62.57	7.94	57784.76	238.21	3.016591e+05	1.821652e+01	6.359058e+00	248.50	40.103674	4641	9.539e-03
300kHz_152dA_100Mss_bobN1NFSeba0029.txt	28.24	30.25	61.46	7.86	57784.76	235.39	3.016591e+05	1.802067e+01	6.357671e+00	241.34	39.367592	4641	9.509e-03
300kHz_152dA_100Mss_bobN1NFSeba0030.txt	28.74	30.35	60.66	7.76	57784.76	236.51	3.016591e+05	1.807181e+01	6.357325e+00	240.91	39.184052	4641	9.478e-03
300kHz_152dA_100Mss_bobN1NFSeba0031.txt	29.23	30.42	60.39	7.74	57784.76	235.52	3.016591e+05	1.797421e+01	6.354447e+00	230.32	37.657673	4641	9.551e-03
300kHz_152dA_100Mss_bobN1NFSeba0032.txt	29.74	30.47	61.06	7.86	57784.76	232.02	3.016591e+05	1.778313e+01	6.359473e+00	243.92	40.323393	4641	9.451e-03
300kHz_152dA_100Mss_bobN1NFSeba0033.txt	30.24	30.55	58.76	7.60	57784.76	235.28	3.016591e+05	1.787355e+01	6.348526e+00	210.03	34.519647	4641	9.386e-03
300kHz_152dA_100Mss_bobN1NFSeba0034.txt	30.76	30.65	59.27	7.63	57784.76	237.68	3.016591e+05	1.806579e+01	6.351704e+00	222.60	36.203854	4641	9.504e-03
300kHz_152dA_100Mss_bobN1NFSeba0035.txt	31.28	30.73	59.89	7.80	57784.76	231.25	3.016591e+05	1.768874e+01	6.356979e+00	234.70	39.000646	4641	9.319e-03
300kHz_152dA_100Mss_bobN1NFSeba0036.txt	31.79	30.78	58.83	7.62	57784.76	234.57	3.016591e+05	1.790674e+01	6.352128e+00	222.00	36.427859	4641	9.492e-03
300kHz_152dA_100Mss_bobN1NFSeba0037.txt	32.31	30.86	59.29	7.73	57784.76	230.59	3.016591e+05	1.764228e+01	6.356388e+00	232.21	38.686459	4641	9.335e-03
300kHz_152dA_100Mss_bobN1NFSeba0038.txt	33.31	31.06	59.19	7.68	57784.76	233.11	3.016591e+05	1.779998e+01	6.353369e+00	224.65	37.086208	4641	9.383e-03
300kHz_152dA_100Mss_bobN1NFSeba0039.txt	33.8	31.16	59.16	7.69	57784.76	234.55	3.016591e+05	1.787056e+01	6.354062e+00	227.76	37.453661	4641	9.399e-03
300kHz_152dA_100Mss_bobN1NFSeba0040.txt	34.3	31.23	58.61	7.59	57784.76	234.10	3.016591e+05	1.786410e+01	6.351296e+00	218.80	35.987196	4641	9.488e-03
300kHz_152dA_100Mss_bobN1NFSeba0041.txt	34.82	31.28	58.12	7.61	57784.76	231.55	3.016591e+05	1.761885e+01	6.350593e+00	213.58	35.614993	4641	9.320e-03
300kHz_152dA_100Mss_bobN1NFSeba0042.txt	35.35	31.44	58.81	7.60	57784.76	233.68	3.016591e+05	1.779047e+01	6.352664e+00	222.27	36.712378	4641	9.403e-03
300kHz_152dA_100Mss_bobN1NFSeba0043.txt	35.85	31.64	58.90	7.69	57784.76	231.14	3.016591e+05	1.766576e+01	6.354164e+00	225.47	37.507422	4641	9.418e-03
300kHz_152dA_100Mss_bobN1NFSeba0044.txt	36.38	31.78	59.61	7.73	57784.76	230.87	3.016591e+05	1.768609e+01	6.357002e+00	234.74	39.012918	4641	9.529e-03
300kHz_152dA_100Mss_bobN1NFSeba0045.txt	36.88	31.88	57.82	7.50	57784.76	234.94	3.016591e+05	1.786202e+01	6.349062e+00	211.61	34.803276	4641	9.285e-03
300kHz_152dA_100Mss_bobN1NFSeba0046.txt	37.4	31.94	59.44	7.68	57784.76	232.59	3.016591e+05	1.775720e+01	6.355028e+00	229.39	37.965651	4641	9.343e-03
300kHz_152dA_100Mss_bobN1NFSeba0047.txt	37.91	31.99	58.88	7.65	57784.76	232.39	3.016591e+05	1.776064e+01	6.353732e+00	225.30	37.278463	4641	9.427e-03
300kHz_152dA_100Mss_bobN1NFSeba0048.txt	38.43	32.09	58.56	7.60	57784.76	233.52	3.016591e+05	1.780685e+01	6.351646e+00	219.22	36.173002	4641	9.530e-03
300kHz_152dA_100Mss_bobN1NFSeba0049.txt	38.96	32.19	60.20	7.77	57784.76	231.51	3.016591e+05	1.774016e+01	6.358732e+00	240.97	39.930236	4641	9.519e-03
300kHz_152dA_100Mss_bobN1NFSeba0050.txt	39.46	32.34	57.68	7.57	57784.76	232.53	3.016591e+05	1.769179e+01	6.349188e+00	210.00	34.869956	4641	9.461e-03
300kHz_152dA_100Mss_bobN1NFSeba0051.txt	39.98	32.49	58.66	7.67	57784.76	228.28	3.016591e+05	1.747468e+01	6.354563e+00	224.29	37.719150	4641	9.345e-03
300kHz_152dA_100Mss_bobN1NFSeba0052.txt	40.48	32.60	58.45	7.56	57784.76	234.21	3.016591e+05	1.783576e+01	6.350406e+00	215.61	35.515442	4641	9.498e-03
300kHz_152dA_100Mss_bobN1NFSeba0053.txt	41.01	32.70	59.18	7.64	57784.76	234.06	3.016591e+05	1.786633e+01	6.354349e+00	228.63	37.605995	4641	9.447e-03
300kHz_152dA_100Mss_bobN1NFSeba0054.txt	41.52	32.80	59.22	7.66	57784.76	231.73	3.016591e+05	1.771574e+01	6.355412e+00	230.08	38.169659	4641	9.442e-03
300kHz_152dA_100Mss_bobN1NFSeba0055.txt	42.01	32.90	58.83	7.55	57784.76	234.18	3.016591e+05	1.784634e+01	6.353059e+00	224.24	36.921435	4641	9.541e-03
300kHz_152dA_100Mss_bobN1NFSeba0056.txt	42.63	32.96	58.49	7.52	57784.76	234.79	3.016591e+05	1.792746e+01	6.350896e+00	218.29	35.775141	4641	9.611e-03
300kHz_152dA_100Mss_bobN1NFSeba0057.txt	43.68	33.20	57.59	7.37	57784.76	239.47	3.016591e+05	1.817305e+01	6.347506e+00	210.22	33.979073	4641	9.588e-03
300kHz_152dA_100Mss_bobN1NFSeba0058.txt	44.17	33.32	59.56	7.67	57784.76	234.25	3.016591e+05	1.788314e+01	6.356494e+00	235.73	38.743359	4641	9.630e-03
300kHz_152dA_100Mss_bobN1NFSeba0059.txt	44.67	33.37	58.33	7.50	57784.76	237.05	3.016591e+05	1.800801e+01	6.350297e+00	217.34	35.457951	4641	9.438e-03
300kHz_152dA_100Mss_bobN1NFSeba0060.txt	45.17	33.43	58.31	7.50	57784.76	237.46	3.016591e+05	1.807956e+01	6.350408e+00	218.56	35.516968	4641	9.554e-03
300kHz_152dA_100Mss_bobN1NFSeba0061.txt	45.68	33.54	58.82	7.56	57784.76	237.05	3.016591e+05	1.805949e+01	6.352038e+00	223.60	36.380971	4641	9.516e-03
300kHz_152dA_100Mss_bobN1NFSeba0062.txt	46.18	33.62	58.82	7.58	57784.76	234.09	3.016591e+05	1.789133e+01	6.353420e+00	225.96	37.113187	4641	9.497e-03
300kHz_152dA_100Mss_bobN1NFSeba0063.txt	46.68	33.67	59.41	7.60	57784.76	235.63	3.016591e+05	1.797454e+01	6.354856e+00	231.64	37.874661	4641	9.523e-03
300kHz_152dA_100Mss_bobN1NFSeba0064.txt	47.19	33.72	58.08	7.51	57784.76	234.19	3.016591e+05	1.782272e+01	6.349301e+00	211.91	34.930553	4641	9.504e-03
300kHz_152dA_100Mss_bobN1NFSeba0065.txt	47.69	33.77	58.57	7.50	57784.76	239.33	3.016591e+05	1.817708e+01	6.349955e+00	218.26	35.276954	4641	9.535e-03
300kHz_152dA_100Mss_bobN1NFSeba0066.txt	48.21	33.84	59.10	7.55	57784.76	239.72	3.016591e+05	1.822493e+01	6.351539e+00	224.02	36.116331	4641	9.585e-03
300kHz_152dA_100Mss_bobN1NFSeba0067.txt	48.71	33.94	56.77	7.28	57784.76	242.08	3.016591e+05	1.833690e+01	6.344268e+00	201.45	32.264589	4641	9.373e-03
300kHz_152dA_100Mss_bobN1NFSeba0068.txt	49.21	34.02	58.11	7.37	57784.76	240.74	3.016591e+05	1.829418e+01	6.348039e+00	213.37	34.261577	4641	9.465e-03
300kHz_152dA_100Mss_bobN1NFSeba0069.txt	49.7	34.07	58.26	7.47	57784.76	237.04	3.016591e+05	1.805183e+01	6.351453e+00	221.61	36.070448	4641	9.653e-03
300kHz_152dA_100Mss_bobN1NFSeba0070.txt	50.21	34.10	57.63	7.36	57784.76	238.66	3.016591e+05	1.813808e+01	6.347474e+00	209.71	33.961997	4641	9.628e-03
300kHz_152dA_100Mss_bobN1NFSeba0071.txt	50.72	34.10	58.08	7.37	57784.76	241.32	3.016591e+05	1.837309e+01	6.348530e+00	215.91	34.521530	4641	9.725e-03
300kHz_152dA_100Mss_bobN1NFSeba0072.txt	51.22	34.14	57.34	7.26	57784.76	244.68	3.016591e+05	1.851945e+01	6.343416e+00	200.62	31.812960	4641	9.522e-03
300kHz_152dA_100Mss_bobN1NFSeba0073.txt	51.74	34.25	58.03	7.35	57784.76	239.90	3.016591e+05	1.823592e+01	6.347532e+00	211.03	33.992629	4641	9.703e-03
300kHz_152dA_100Mss_bobN1NFSeba0074.txt	52.25	34.32	58.02	7.35	57784.76	240.30	3.016591e+05	1.826157e+01	6.347336e+00	210.69	33.889444	4641	9.464e-03
300kHz_152dA_100Mss_bobN1NFSeba0075.txt	52.77	34.38	57.33	7.32	57784.76	240.76	3.016591e+05	1.827565e+01	6.345614e+00	205.20	32.977005	4641	9.659e-03
300kHz_152dA_100Mss_bobN1NFSeba0076.txt	53.81	34.56	58.24	7.40	57784.76	243.83	3.016591e+05	1.849954e+01	6.348816e+00	218.35	34.673602	4641	9.620e-03
300kHz_152dA_100Mss_bobN1NFSeba0077.txt	54.31	34.66	57.69	7.34	57784.76	244.15	3.016591e+05	1.852831e+01	6.346876e+00	212.24	33.645683	4641	9.389e-03
300kHz_152dA_100Mss_bobN1NFSeba0078.txt	54.85	34.77	57.63	7.34	57784.76	241.74	3.016591e+05	1.836616e+01	6.346357e+00	208.66	33.370512	4641	9.435e-03
300kHz_152dA_100Mss_bobN1NFSeba0079.txt	55.37	34.84	56.48	7.14	57784.76	244.72	3.016591e+05	1.853339e+01	6.342002e+00	196.07	31.064844	4641	9.211e-03
300kHz_152dA_100Mss_bobN1NFSeba0080.txt	55.88	34.89	58.47	7.41	57784.76	244.08	3.016591e+05	1.851404e+01	6.350295e+00	223.44	35.457060	4641	9.614e-03
300kHz_152dA_100Mss_bobN1NFSeba0081.txt	56.38	35.01	58.59	7.44	57784.76	241.38	3.016591e+05	1.834012e+01	6.351045e+00	223.81	35.854334	4641	9.410e-03
300kHz_152dA_100Mss_bobN1NFSeba0082.txt	56.88	35.16	57.53	7.29	57784.76	242.40	3.016591e+05	1.839316e+01	6.346552e+00	209.62	33.473829	4641	9.692e-03
300kHz_152dA_100Mss_bobN1NFSeba0083.txt	57.4	35.28	57.47	7.26	57784.76	246.95	3.016591e+05	1.867859e+01	6.345503e+00	209.35	32.918319	4641	9.462e-03
300kHz_152dA_100Mss_bobN1NFSeba0084.txt	57.89	35.38	57.53	7.27	57784.76	243.19	3.016591e+05	1.845688e+01	6.344771e+00	204.44	32.530436	4641	9.457e-03
300kHz_152dA_100Mss_bobN1NFSeba0085.txt	58.41	35.52	58.15	7.30	57784.76	244.57	3.016591e+05	1.856777e+01	6.347295e+00	214.08	33.867219	4641	9.599e-03
300kHz_152dA_100Mss_bobN1NFSeba0086.txt	58.9	35.67	57.26	7.15	57784.76	247.80	3.016591e+05	1.876794e+01	6.343817e+00	204.67	32.025669	4641	9.408e-03
300kHz_152dA_100Mss_bobN1NFSeba0087.txt	59.52	35.86	57.30	7.25	57784.76	246.48	3.016591e+05	1.865774e+01	6.344366e+00	205.30	32.316369	4641	9.234e-03
300kHz_152dA_100Mss_bobN1NFSeba0088.txt	60.03	36.01	57.84	7.30	57784.76	246.17	3.016591e+05	1.864026e+01	6.345976e+00	210.50	33.169067	4641	9.419e-03
300kHz_152dA_100Mss_bobN1NFSeba0089.txt	60.54	36.16	56.35	7.11	57784.76	246.74	3.016591e+05	1.866248e+01	6.341081e+00	194.34	30.577082	4641	9.465e-03
300kHz_152dA_100Mss_bobN1NFSeba0090.txt	61.05	36.30	56.91	7.25	57784.76	244.33	3.016591e+05	1.849578e+01	6.343837e+00	201.76	32.036170	4641	9.421e-03
300kHz_152dA_100Mss_bobN1NFSeba0091.txt	61.59	36.36	56.62	7.21	57784.76	241.72	3.016591e+05	1.831909e+01	6.341426e+00	191.90	30.759802	4641	9.383e-03
300kHz_152dA_100Mss_bobN1NFSeba0092.txt	62.09	36.43	56.46	7.13	57784.76	247.39	3.016591e+05	1.867430e+01	6.341085e+00	194.48	30.579471	4641	9.471e-03
300kHz_152dA_100Mss_bobN1NFSeba0093.txt	62.61	36.58	56.19	7.10	57784.76	248.13	3.016591e+05	1.874168e+01	6.339895e+00	191.17	29.949534	4641	9.167e-03
300kHz_152dA_100Mss_bobN1NFSeba0094.txt	63.12	36.74	56.52	7.10	57784.76	249.07	3.016591e+05	1.878936e+01	6.339369e+00	189.89	29.671216	4641	9.285e-03
300kHz_152dA_100Mss_bobN1NFSeba0095.txt	64.11	37.08	56.38	7.16	57784.76	244.48	3.016591e+05	1.853006e+01	6.340837e+00	192.15	30.448153	4641	9.462e-03
300kHz_152dA_100Mss_bobN1NFSeba0096.txt	64.62	37.43	56.88	7.20	57784.76	246.57	3.016591e+05	1.867197e+01	6.343605e+00	202.91	31.913217	4641	9.505e-03
300kHz_152dA_100Mss_bobN1NFSeba0097.txt	65.11	37.70	56.31	7.07	57784.76	247.97	3.016591e+05	1.877140e+01	6.340156e+00	192.36	30.087537	4641	9.513e-03
300kHz_152dA_100Mss_bobN1NFSeba0098.txt	65.6	37.70	56.26	7.12	57784.76	247.42	3.016591e+05	1.868024e+01	6.341154e+00	194.77	30.615884	4641	9.413e-03
300kHz_152dA_100Mss_bobN1NFSeba0099.txt	66.12	37.80	57.05	7.10	57784.76	250.49	3.016591e+05	1.892437e+01	6.341412e+00	198.20	30.751894	4641	9.352e-03
300kHz_152dA_100Mss_bobN1NFSeba0100.txt	66.64	38.21	56.97	7.10	57784.76	249.67	3.016591e+05	1.889202e+01	6.343961e+00	206.51	32.101498	4641	9.363e-03
300kHz_152dA_100Mss_bobN1NFSeba0101.txt	67.18	38.57	56.84	7.08	57784.76	252.01	3.016591e+05	1.903691e+01	6.340872e+00	197.53	30.466416	4641	9.377e-03
300kHz_152dA_100Mss_bobN1NFSeba0102.txt	67.68	38.77	56.51	7.09	57784.76	250.61	3.016591e+05	1.892378e+01	6.341084e+00	197.08	30.578885	4641	9.312e-03
300kHz_152dA_100Mss_bobN1NFSeba0103.txt	68.19	38.96	56.37	7.07	57784.76	250.95	3.016591e+05	1.894941e+01	6.341509e+00	198.79	30.803439	4641	9.513e-03
300kHz_152dA_100Mss_bobN1NFSeba0104.txt	68.7	39.11	55.87	7.01	57784.76	251.18	3.016591e+05	1.894141e+01	6.339774e+00	192.80	29.885091	4641	9.248e-03
300kHz_152dA_100Mss_bobN1NFSeba0105.txt	69.22	39.20	56.07	6.97	57784.76	253.21	3.016591e+05	1.908467e+01	6.337818e+00	187.55	28.849985	4641	9.331e-03
300kHz_152dA_100Mss_bobN1NFSeba0106.txt	69.73	39.20	55.56	6.98	57784.76	249.45	3.016591e+05	1.881130e+01	6.338296e+00	186.48	29.102887	4641	9.217e-03
300kHz_152dA_100Mss_bobN1NFSeba0107.txt	70.22	39.29	56.65	7.06	57784.76	251.01	3.016591e+05	1.893701e+01	6.339459e+00	191.68	29.718289	4641	9.589e-03
300kHz_152dA_100Mss_bobN1NFSeba0108.txt	70.77	39.51	57.15	7.02	57784.76	254.39	3.016591e+05	1.920252e+01	6.342255e+00	204.02	31.198467	4641	9.676e-03
300kHz_152dA_100Mss_bobN1NFSeba0109.txt	71.35	39.70	56.56	7.02	57784.76	253.15	3.016591e+05	1.911413e+01	6.340714e+00	197.79	30.382831	4641	9.351e-03
300kHz_152dA_100Mss_bobN1NFSeba0110.txt	71.87	39.86	57.25	7.09	57784.76	251.40	3.016591e+05	1.903539e+01	6.343642e+00	206.99	31.932782	4641	9.623e-03
300kHz_152dA_100Mss_bobN1NFSeba0111.txt	72.37	40.08	57.82	7.11	57784.76	255.31	3.016591e+05	1.931165e+01	6.344116e+00	211.63	32.183582	4641	9.446e-03
300kHz_152dA_100Mss_bobN1NFSeba0112.txt	72.89	40.34	56.68	7.09	57784.76	249.66	3.016591e+05	1.886877e+01	6.342778e+00	202.25	31.475439	4641	9.556e-03
300kHz_152dA_100Mss_bobN1NFSeba0113.txt	73.39	40.52	56.84	7.06	57784.76	251.20	3.016591e+05	1.898274e+01	6.341623e+00	199.53	30.863793	4641	9.581e-03
300kHz_152dA_100Mss_bobN1NFSeba0114.txt	74.42	40.83	56.40	7.01	57784.76	252.38	3.016591e+05	1.904464e+01	6.340259e+00	195.51	30.142037	4641	9.297e-03
300kHz_152dA_100Mss_bobN1NFSeba0115.txt	74.93	40.98	56.67	7.08	57784.76	252.88	3.016591e+05	1.906754e+01	6.342512e+00	203.46	31.334568	4641	9.585e-03
300kHz_152dA_100Mss_bobN1NFSeba0116.txt	75.43	41.13	57.42	7.10	57784.76	255.09	3.016591e+05	1.923661e+01	6.343468e+00	208.57	31.841258	4641	9.581e-03
300kHz_152dA_100Mss_bobN1NFSeba0117.txt	75.96	41.29	56.14	6.93	57784.76	256.03	3.016591e+05	1.925614e+01	6.338397e+00	191.24	29.156453	4641	9.435e-03
300kHz_152dA_100Mss_bobN1NFSeba0118.txt	76.47	41.49	55.66	6.83	57784.76	261.99	3.016591e+05	1.962542e+01	6.334583e+00	181.45	27.138721	4641	9.493e-03
300kHz_152dA_100Mss_bobN1NFSeba0119.txt	76.97	41.69	55.36	6.79	57784.76	259.16	3.016591e+05	1.949364e+01	6.333997e+00	178.18	26.828773	4641	9.599e-03
300kHz_152dA_100Mss_bobN1NFSeba0120.txt	77.49	41.70	56.03	6.94	57784.76	258.99	3.016591e+05	1.950891e+01	6.339355e+00	197.11	29.663538	4641	9.416e-03
300kHz_152dA_100Mss_bobN1NFSeba0121.txt	78.09	41.74	56.32	6.93	57784.76	258.31	3.016591e+05	1.942474e+01	6.337336e+00	189.21	28.595178	4641	9.487e-03
300kHz_152dA_100Mss_bobN1NFSeba0122.txt	78.6	41.94	56.40	6.96	57784.76	258.89	3.016591e+05	1.946272e+01	6.339058e+00	195.60	29.506370	4641	9.387e-03
300kHz_152dA_100Mss_bobN1NFSeba0123.txt	79.11	42.13	55.85	6.86	57784.76	258.99	3.016591e+05	1.945695e+01	6.337054e+00	188.54	28.446040	4641	9.447e-03
300kHz_152dA_100Mss_bobN1NFSeba0124.txt	79.61	42.28	55.67	6.84	57784.76	260.96	3.016591e+05	1.960466e+01	6.334654e+00	181.51	27.176632	4641	9.484e-03
300kHz_152dA_100Mss_bobN1NFSeba0125.txt	80.15	42.43	56.15	6.81	57784.76	264.38	3.016591e+05	1.984807e+01	6.336639e+00	190.85	28.226273	4641	9.648e-03
300kHz_152dA_100Mss_bobN1NFSeba0126.txt	80.64	42.53	55.48	6.81	57784.76	260.33	3.016591e+05	1.954901e+01	6.334751e+00	181.34	27.227856	4641	9.450e-03
300kHz_152dA_100Mss_bobN1NFSeba0127.txt	81.15	42.64	56.27	6.96	57784.76	258.14	3.016591e+05	1.943704e+01	6.338630e+00	193.85	29.279839	4641	9.453e-03
300kHz_152dA_100Mss_bobN1NFSeba0128.txt	81.67	42.80	54.94	6.72	57784.76	261.43	3.016591e+05	1.963377e+01	6.333318e+00	177.07	26.469712	4641	9.528e-03
300kHz_152dA_100Mss_bobN1NFSeba0129.txt	82.19	42.98	55.87	6.87	57784.76	260.34	3.016591e+05	1.959963e+01	6.337435e+00	191.26	28.647388	4641	9.453e-03
300kHz_152dA_100Mss_bobN1NFSeba0130.txt	82.68	43.17	55.17	6.79	57784.76	260.31	3.016591e+05	1.954729e+01	6.334505e+00	180.46	27.097437	4641	9.523e-03
300kHz_152dA_100Mss_bobN1NFSeba0131.txt	83.18	43.35	55.57	6.80	57784.76	262.17	3.016591e+05	1.967150e+01	6.336257e+00	187.80	28.024631	4641	9.538e-03
300kHz_152dA_100Mss_bobN1NFSeba0132.txt	83.68	43.50	56.33	6.87	57784.76	259.70	3.016591e+05	1.953097e+01	6.338100e+00	192.93	28.999350	4641	9.509e-03
300kHz_152dA_100Mss_bobN1NFSeba0133.txt	84.69	43.74	55.25	6.76	57784.76	263.20	3.016591e+05	1.973486e+01	6.334549e+00	182.35	27.121164	4641	9.513e-03
300kHz_152dA_100Mss_bobN1NFSeba0134.txt	85.21	43.84	54.58	6.69	57784.76	262.79	3.016591e+05	1.972310e+01	6.331989e+00	173.16	25.766999	4641	9.537e-03
300kHz_152dA_100Mss_bobN1NFSeba0135.txt	85.71	43.94	55.70	6.82	57784.76	260.69	3.016591e+05	1.959824e+01	6.335484e+00	184.38	27.615539	4641	9.519e-03
300kHz_152dA_100Mss_bobN1NFSeba0136.txt	86.22	44.07	54.40	6.64	57784.76	264.62	3.016591e+05	1.982319e+01	6.331954e+00	173.92	25.748395	4641	9.529e-03
300kHz_152dA_100Mss_bobN1NFSeba0137.txt	86.72	44.22	56.05	6.78	57784.76	261.96	3.016591e+05	1.971971e+01	6.336102e+00	187.71	27.942457	4641	9.663e-03
300kHz_152dA_100Mss_bobN1NFSeba0138.txt	87.24	44.37	55.57	6.78	57784.76	264.10	3.016591e+05	1.980881e+01	6.334607e+00	183.24	27.151834	4641	9.643e-03
300kHz_152dA_100Mss_bobN1NFSeba0139.txt	87.74	44.52	54.71	6.66	57784.76	263.40	3.016591e+05	1.976389e+01	6.332225e+00	174.36	25.891602	4641	9.667e-03
300kHz_152dA_100Mss_bobN1NFSeba0140.txt	88.25	44.68	55.21	6.71	57784.76	262.82	3.016591e+05	1.974068e+01	6.333036e+00	177.03	26.320642	4641	9.664e-03
300kHz_152dA_100Mss_bobN1NFSeba0141.txt	88.75	44.82	55.54	6.77	57784.76	262.46	3.016591e+05	1.973516e+01	6.335868e+00	187.03	27.818785	4641	9.624e-03
300kHz_152dA_100Mss_bobN1NFSeba0142.txt	89.26	44.95	55.69	6.81	57784.76	263.01	3.016591e+05	1.977054e+01	6.336455e+00	189.45	28.129500	4641	9.575e-03
300kHz_152dA_100Mss_bobN1NFSeba0143.txt	89.76	45.05	55.77	6.79	57784.76	264.37	3.016591e+05	1.983239e+01	6.336669e+00	190.80	28.242547	4641	9.582e-03
300kHz_152dA_100Mss_bobN1NFSeba0144.txt	90.28	45.18	55.25	6.67	57784.76	265.18	3.016591e+05	1.987600e+01	6.332907e+00	177.78	26.252370	4641	9.725e-03
300kHz_152dA_100Mss_bobN1NFSeba0145.txt	90.78	45.33	55.06	6.65	57784.76	263.98	3.016591e+05	1.981024e+01	6.333396e+00	178.94	26.511029	4641	9.590e-03
300kHz_152dA_100Mss_bobN1NFSeba0146.txt	91.29	45.52	55.19	6.71	57784.76	265.79	3.016591e+05	1.992713e+01	6.333878e+00	181.72	26.766118	4641	9.571e-03
300kHz_152dA_100Mss_bobN1NFSeba0147.txt	91.8	45.72	55.07	6.68	57784.76	266.65	3.016591e+05	1.998177e+01	6.333947e+00	182.47	26.802903	4641	9.651e-03
300kHz_152dA_100Mss_bobN1NFSeba0148.txt	92.31	45.89	55.18	6.68	57784.76	268.17	3.016591e+05	2.008589e+01	6.333686e+00	182.48	26.665022	4641	9.705e-03
300kHz_152dA_100Mss_bobN1NFSeba0149.txt	92.83	46.05	54.41	6.58	57784.76	269.92	3.016591e+05	2.017021e+01	6.329478e+00	167.98	24.439344	4641	9.694e-03
300kHz_152dA_100Mss_bobN1NFSeba0150.txt	93.34	46.17	56.29	6.80	57784.76	266.39	3.016591e+05	2.002541e+01	6.338179e+00	198.10	29.041526	4641	9.673e-03
300kHz_152dA_100Mss_bobN1NFSeba0151.txt	93.85	46.27	55.72	6.70	57784.76	267.83	3.016591e+05	2.012397e+01	6.336488e+00	192.95	28.146640	4641	9.834e-03
300kHz_152dA_100Mss_bobN1NFSeba0152.txt	94.86	46.30	55.38	6.66	57784.76	268.64	3.016591e+05	2.015033e+01	6.333928e+00	183.94	26.792770	4641	9.750e-03
300kHz_152dA_100Mss_bobN1NFSeba0153.txt	95.4	46.42	56.88	6.82	57784.76	267.26	3.016591e+05	2.009455e+01	6.339825e+00	204.72	29.912495	4641	9.750e-03
300kHz_152dA_100Mss_bobN1NFSeba0154.txt	95.92	46.58	56.98	6.78	57784.76	269.77	3.016591e+05	2.027380e+01	6.340116e+00	207.61	30.066360	4641	9.836e-03
300kHz_152dA_100Mss_bobN1NFSeba0155.txt	96.45	46.69	56.67	6.80	57784.76	269.35	3.016591e+05	2.017791e+01	6.337730e+00	197.97	28.803776	4641	9.819e-03
300kHz_152dA_100Mss_bobN1NFSeba0156.txt	96.97	46.79	55.67	6.65	57784.76	271.36	3.016591e+05	2.035182e+01	6.333931e+00	185.79	26.793931	4641	9.817e-03
300kHz_152dA_100Mss_bobN1NFSeba0157.txt	97.49	46.90	56.21	6.74	57784.76	264.48	3.016591e+05	1.991294e+01	6.338165e+00	196.93	29.034294	4641	9.683e-03
300kHz_152dA_100Mss_bobN1NFSeba0158.txt	97.99	47.00	56.51	6.73	57784.76	269.20	3.016591e+05	2.022750e+01	6.337581e+00	197.92	28.724855	4641	9.898e-03
300kHz_152dA_100Mss_bobN1NFSeba0159.txt	98.5	47.15	56.73	6.71	57784.76	268.01	3.016591e+05	2.015090e+01	6.337871e+00	198.22	28.878180	4641	9.967e-03
300kHz_152dA_100Mss_bobN1NFSeba0160.txt	99.0	47.30	56.01	6.63	57784.76	273.49	3.016591e+05	2.050077e+01	6.335091e+00	191.42	27.407491	4641	9.899e-03
300kHz_152dA_100Mss_bobN1NFSeba0161.txt	99.52	47.46	55.73	6.69	57784.76	270.86	3.016591e+05	2.031963e+01	6.335390e+00	190.82	27.566194	4641	9.777e-03
300kHz_152dA_100Mss_bobN1NFSeba0162.txt	100.02	47.61	55.76	6.66	57784.76	272.29	3.016591e+05	2.037602e+01	6.334696e+00	188.81	27.199171	4641	9.710e-03
300kHz_152dA_100Mss_bobN1NFSeba0163.txt	100.55	47.76	55.16	6.59	57784.76	273.23	3.016591e+05	2.043816e+01	6.333147e+00	183.69	26.379619	4641	9.813e-03
300kHz_152dA_100Mss_bobN1NFSeba0164.txt	101.15	47.94	56.42	6.76	57784.76	271.40	3.016591e+05	2.036292e+01	6.338773e+00	203.61	29.356109	4641	9.767e-03
300kHz_152dA_100Mss_bobN1NFSeba0165.txt	101.7	48.11	56.16	6.63	57784.76	272.59	3.016591e+05	2.045723e+01	6.334814e+00	190.00	27.261433	4641	1.004e-02
300kHz_152dA_100Mss_bobN1NFSeba0166.txt	102.21	48.24	55.14	6.57	57784.76	275.35	3.016591e+05	2.058724e+01	6.331603e+00	179.32	25.562720	4641	9.834e-03
300kHz_152dA_100Mss_bobN1NFSeba0167.txt	102.75	48.35	54.43	6.51	57784.76	272.60	3.016591e+05	2.037821e+01	6.329641e+00	170.31	24.525699	4641	9.775e-03
300kHz_152dA_100Mss_bobN1NFSeba0168.txt	103.25	48.48	55.21	6.53	57784.76	274.83	3.016591e+05	2.054368e+01	6.332342e+00	181.67	25.953744	4641	9.843e-03
300kHz_152dA_100Mss_bobN1NFSeba0169.txt	103.78	48.63	54.37	6.55	57784.76	271.95	3.016591e+05	2.034049e+01	6.330903e+00	174.61	25.193347	4641	9.724e-03
300kHz_152dA_100Mss_bobN1NFSeba0170.txt	104.29	48.79	54.25	6.50	57784.76	275.30	3.016591e+05	2.055376e+01	6.327843e+00	165.14	23.575551	4641	9.874e-03
300kHz_152dA_100Mss_bobN1NFSeba0171.txt	105.32	49.06	54.36	6.47	57784.76	274.79	3.016591e+05	2.054923e+01	6.329748e+00	172.14	24.582475	4641	9.933e-03
300kHz_152dA_100Mss_bobN1NFSeba0172.txt	105.86	49.17	54.53	6.55	57784.76	273.03	3.016591e+05	2.041946e+01	6.331440e+00	177.26	25.477130	4641	9.780e-03
300kHz_152dA_100Mss_bobN1NFSeba0173.txt	106.35	49.30	54.52	6.50	57784.76	275.02	3.016591e+05	2.055029e+01	6.331073e+00	177.04	25.282604	4641	9.861e-03
300kHz_152dA_100Mss_bobN1NFSeba0174.txt	106.88	49.46	52.44	6.06	57784.76	299.44	3.016591e+05	2.220525e+01	6.322479e+00	156.99	20.740322	4641	9.686e-03
300kHz_152dA_100Mss_bobN1NFSeba0175.txt	107.37	49.57	50.24	5.83	57784.76	300.03	3.016591e+05	2.218598e+01	6.314472e+00	124.90	16.511083	4641	9.684e-03

File: data_ESAR/M1/300kHz_152dA_100Mss_bobN1NFM1-resultados.txt
# Configuracion:
# Concentracion g/m^3_=_5700.0
# C_Vs_to_Am_M_A/Vsm_=_65563218390.804596
# pendiente_HvsI_1/m_=_3716.3
# ordenada_HvsI_A/m_=_1297.0
# frecuencia_ref_Hz_=_301669.00742017187
# 
Resultados:
# tau_ns_=_(4.67+/-0.35)e+01
# dphi_rad_=_6.37+/-0.01
# SAR_W/g_=_197.24+/-14.23
# Hc_kA/m_=_8.16+/-0.23
# Mr_A/m_=_43.26+/-1.27
# Magnetizacion_max_emu/g_=_28.6+/-0.7
# Suceptibilidad_a_M=0_=_(6.544+/-0.146)e-03

Nombre_archivo	Time_m_(s)	Temperatura_(ºC)	Mr_(A/m)	Hc_(kA/m)	Campo_max_(A/m)	Mag_max_(A/m)	f0	mag0	dphi0	SAR_(W/g)	Tau_(ns)	N	xi_M_0
300kHz_152dA_100Mss_bobN1NFSeba0012.txt	23.84	22.37	47.20	8.47	57784.76	172.52	3.016591e+05	1.322927e+01	6.378208e+00	225.89	50.282970	4641	6.899e-03
300kHz_152dA_100Mss_bobN1NFSeba0013.txt	24.34	22.43	47.47	8.64	57784.76	169.16	3.016591e+05	1.302016e+01	6.385701e+00	239.80	54.275025	4641	7.024e-03
300kHz_152dA_100Mss_bobN1NFSeba0014.txt	24.84	22.48	46.24	8.50	57784.76	169.26	3.016591e+05	1.296748e+01	6.378053e+00	221.06	50.200591	4641	6.872e-03
300kHz_152dA_100Mss_bobN1NFSeba0015.txt	25.34	22.57	45.76	8.50	57784.76	165.08	3.016591e+05	1.266987e+01	6.380897e+00	222.45	51.715000	4641	6.868e-03
300kHz_152dA_100Mss_bobN1NFSeba0016.txt	25.85	22.67	44.94	8.40	57784.76	165.63	3.016591e+05	1.268386e+01	6.376087e+00	211.76	49.153877	4641	6.815e-03
300kHz_152dA_100Mss_bobN1NFSeba0017.txt	26.34	22.77	44.55	8.38	57784.76	164.32	3.016591e+05	1.259036e+01	6.375879e+00	209.73	49.043163	4641	6.655e-03
300kHz_152dA_100Mss_bobN1NFSeba0018.txt	26.84	22.87	44.52	8.31	57784.76	169.56	3.016591e+05	1.289734e+01	6.374294e+00	211.18	48.200136	4641	6.506e-03
300kHz_152dA_100Mss_bobN1NFSeba0019.txt	27.87	23.07	43.94	8.27	57784.76	163.52	3.016591e+05	1.251116e+01	6.373008e+00	201.97	47.515626	4641	6.448e-03
300kHz_152dA_100Mss_bobN1NFSeba0020.txt	28.38	23.14	44.57	8.42	57784.76	163.77	3.016591e+05	1.252407e+01	6.375742e+00	208.32	48.970465	4641	6.432e-03
300kHz_152dA_100Mss_bobN1NFSeba0021.txt	28.89	23.19	43.84	8.42	57784.76	159.56	3.016591e+05	1.221516e+01	6.375673e+00	203.03	48.933922	4641	6.371e-03
300kHz_152dA_100Mss_bobN1NFSeba0022.txt	29.39	23.28	43.98	8.41	57784.76	159.94	3.016591e+05	1.225990e+01	6.375910e+00	204.29	49.059579	4641	6.407e-03
300kHz_152dA_100Mss_bobN1NFSeba0023.txt	29.89	23.38	44.21	8.53	57784.76	157.39	3.016591e+05	1.209798e+01	6.378970e+00	208.23	50.689004	4641	6.540e-03
300kHz_152dA_100Mss_bobN1NFSeba0024.txt	30.44	23.49	43.89	8.33	57784.76	160.76	3.016591e+05	1.230091e+01	6.373998e+00	200.76	48.042706	4641	6.425e-03
300kHz_152dA_100Mss_bobN1NFSeba0025.txt	30.96	23.59	44.65	8.40	57784.76	161.51	3.016591e+05	1.236645e+01	6.377962e+00	210.62	50.152089	4641	6.604e-03
300kHz_152dA_100Mss_bobN1NFSeba0026.txt	31.54	23.76	43.28	8.22	57784.76	162.31	3.016591e+05	1.238030e+01	6.370376e+00	194.02	46.116242	4641	6.401e-03
300kHz_152dA_100Mss_bobN1NFSeba0027.txt	32.17	23.93	43.52	8.25	57784.76	162.11	3.016591e+05	1.243214e+01	6.375198e+00	205.58	48.680728	4641	6.370e-03
300kHz_152dA_100Mss_bobN1NFSeba0028.txt	32.68	24.04	42.64	8.17	57784.76	161.60	3.016591e+05	1.233728e+01	6.369654e+00	191.75	45.732756	4641	6.366e-03
300kHz_152dA_100Mss_bobN1NFSeba0029.txt	33.19	24.14	43.95	8.41	57784.76	157.79	3.016591e+05	1.210037e+01	6.377510e+00	205.11	49.911509	4641	6.675e-03
300kHz_152dA_100Mss_bobN1NFSeba0030.txt	33.69	24.24	42.77	8.18	57784.76	161.84	3.016591e+05	1.236566e+01	6.369583e+00	192.03	45.694869	4641	6.388e-03
300kHz_152dA_100Mss_bobN1NFSeba0031.txt	34.2	24.34	43.17	8.29	57784.76	158.33	3.016591e+05	1.213732e+01	6.373341e+00	196.66	47.693008	4641	6.475e-03
300kHz_152dA_100Mss_bobN1NFSeba0032.txt	34.72	24.44	42.57	8.19	57784.76	159.74	3.016591e+05	1.217295e+01	6.369014e+00	187.80	45.392278	4641	6.315e-03
300kHz_152dA_100Mss_bobN1NFSeba0033.txt	35.24	24.52	44.06	8.38	57784.76	160.77	3.016591e+05	1.231076e+01	6.377489e+00	208.63	49.900198	4641	6.583e-03
300kHz_152dA_100Mss_bobN1NFSeba0034.txt	35.74	24.57	42.82	8.11	57784.76	161.52	3.016591e+05	1.231757e+01	6.367335e+00	186.32	44.500022	4641	6.463e-03
300kHz_152dA_100Mss_bobN1NFSeba0035.txt	36.25	24.68	41.94	8.07	57784.76	159.73	3.016591e+05	1.216722e+01	6.366682e+00	182.62	44.153119	4641	6.377e-03
300kHz_152dA_100Mss_bobN1NFSeba0036.txt	36.77	24.83	42.94	8.22	57784.76	158.04	3.016591e+05	1.209859e+01	6.371357e+00	191.73	46.637854	4641	6.561e-03
300kHz_152dA_100Mss_bobN1NFSeba0037.txt	37.28	24.96	43.83	8.33	57784.76	161.15	3.016591e+05	1.232065e+01	6.372806e+00	198.45	47.408621	4641	6.455e-03
300kHz_152dA_100Mss_bobN1NFSeba0038.txt	38.3	25.16	42.89	8.19	57784.76	160.65	3.016591e+05	1.227464e+01	6.371104e+00	193.97	46.503603	4641	6.365e-03
300kHz_152dA_100Mss_bobN1NFSeba0039.txt	38.82	25.26	42.68	8.19	57784.76	159.95	3.016591e+05	1.223628e+01	6.370606e+00	192.27	46.239369	4641	6.341e-03
300kHz_152dA_100Mss_bobN1NFSeba0040.txt	39.33	25.37	41.92	7.99	57784.76	162.11	3.016591e+05	1.233773e+01	6.363702e+00	178.59	42.571014	4641	6.425e-03
300kHz_152dA_100Mss_bobN1NFSeba0041.txt	39.83	25.47	42.11	8.10	57784.76	159.84	3.016591e+05	1.220043e+01	6.367174e+00	184.20	44.415170	4641	6.350e-03
300kHz_152dA_100Mss_bobN1NFSeba0042.txt	40.33	25.60	41.95	8.02	57784.76	160.78	3.016591e+05	1.223252e+01	6.365414e+00	180.82	43.480308	4641	6.403e-03
300kHz_152dA_100Mss_bobN1NFSeba0043.txt	40.84	25.75	43.72	8.34	57784.76	159.70	3.016591e+05	1.227019e+01	6.376112e+00	204.91	49.167728	4641	6.455e-03
300kHz_152dA_100Mss_bobN1NFSeba0044.txt	41.35	25.98	44.60	8.50	57784.76	157.22	3.016591e+05	1.207628e+01	6.384863e+00	220.60	53.828422	4641	6.616e-03
300kHz_152dA_100Mss_bobN1NFSeba0045.txt	41.86	26.23	42.27	8.01	57784.76	162.78	3.016591e+05	1.236723e+01	6.365928e+00	183.95	43.753028	4641	6.485e-03
300kHz_152dA_100Mss_bobN1NFSeba0046.txt	42.35	26.37	42.48	8.09	57784.76	161.16	3.016591e+05	1.230402e+01	6.367373e+00	186.20	44.521080	4641	6.436e-03
300kHz_152dA_100Mss_bobN1NFSeba0047.txt	42.85	26.47	44.92	8.42	57784.76	160.10	3.016591e+05	1.231041e+01	6.382445e+00	219.55	52.540206	4641	6.527e-03
300kHz_152dA_100Mss_bobN1NFSeba0048.txt	43.36	26.54	43.98	8.31	57784.76	161.31	3.016591e+05	1.237739e+01	6.378593e+00	212.20	50.488627	4641	6.657e-03
300kHz_152dA_100Mss_bobN1NFSeba0049.txt	43.87	26.59	43.79	8.32	57784.76	157.94	3.016591e+05	1.215472e+01	6.377852e+00	206.77	50.093868	4641	6.625e-03
300kHz_152dA_100Mss_bobN1NFSeba0050.txt	44.36	26.60	43.09	8.21	57784.76	161.39	3.016591e+05	1.238224e+01	6.374058e+00	202.22	48.075060	4641	6.484e-03
300kHz_152dA_100Mss_bobN1NFSeba0051.txt	44.88	26.60	44.10	8.30	57784.76	161.70	3.016591e+05	1.241114e+01	6.377964e+00	211.38	50.153518	4641	6.498e-03
300kHz_152dA_100Mss_bobN1NFSeba0052.txt	45.39	26.76	44.24	8.47	57784.76	158.00	3.016591e+05	1.216642e+01	6.384612e+00	221.70	53.694837	4641	6.607e-03
300kHz_152dA_100Mss_bobN1NFSeba0053.txt	45.92	26.97	43.05	8.23	57784.76	159.08	3.016591e+05	1.218298e+01	6.374071e+00	199.00	48.081784	4641	6.384e-03
300kHz_152dA_100Mss_bobN1NFSeba0054.txt	46.43	27.04	44.28	8.34	57784.76	159.66	3.016591e+05	1.226355e+01	6.380564e+00	214.58	51.538460	4641	6.485e-03
300kHz_152dA_100Mss_bobN1NFSeba0055.txt	46.94	27.09	43.26	8.14	57784.76	160.80	3.016591e+05	1.227373e+01	6.372457e+00	196.93	47.223745	4641	6.529e-03
300kHz_152dA_100Mss_bobN1NFSeba0056.txt	47.45	27.19	42.17	7.98	57784.76	164.33	3.016591e+05	1.250765e+01	6.364902e+00	183.74	43.208376	4641	6.451e-03
300kHz_152dA_100Mss_bobN1NFSeba0057.txt	48.49	27.40	43.35	8.28	57784.76	158.77	3.016591e+05	1.215665e+01	6.373635e+00	197.62	47.849934	4641	6.401e-03
300kHz_152dA_100Mss_bobN1NFSeba0058.txt	49.05	27.50	41.75	7.95	57784.76	161.91	3.016591e+05	1.232601e+01	6.364504e+00	180.19	42.996881	4641	6.534e-03
300kHz_152dA_100Mss_bobN1NFSeba0059.txt	49.55	27.56	43.21	8.12	57784.76	162.05	3.016591e+05	1.238955e+01	6.371611e+00	196.91	46.773503	4641	6.603e-03
300kHz_152dA_100Mss_bobN1NFSeba0060.txt	50.06	27.60	41.07	7.85	57784.76	163.39	3.016591e+05	1.241775e+01	6.359720e+00	170.87	40.457544	4641	6.418e-03
300kHz_152dA_100Mss_bobN1NFSeba0061.txt	50.56	27.60	43.02	8.09	57784.76	162.61	3.016591e+05	1.244920e+01	6.372853e+00	200.63	47.434050	4641	6.570e-03
300kHz_152dA_100Mss_bobN1NFSeba0062.txt	51.07	27.61	42.59	8.06	57784.76	163.29	3.016591e+05	1.243939e+01	6.366996e+00	187.41	44.320573	4641	6.531e-03
300kHz_152dA_100Mss_bobN1NFSeba0063.txt	51.58	27.66	43.67	8.21	57784.76	160.28	3.016591e+05	1.226911e+01	6.374418e+00	201.17	48.265848	4641	6.456e-03
300kHz_152dA_100Mss_bobN1NFSeba0064.txt	52.09	27.70	43.56	8.14	57784.76	163.78	3.016591e+05	1.255868e+01	6.375828e+00	209.09	49.016377	4641	6.535e-03
300kHz_152dA_100Mss_bobN1NFSeba0065.txt	52.6	27.70	42.13	7.98	57784.76	163.06	3.016591e+05	1.242094e+01	6.366290e+00	185.56	43.945229	4641	6.539e-03
300kHz_152dA_100Mss_bobN1NFSeba0066.txt	53.11	27.72	42.56	8.16	57784.76	156.85	3.016591e+05	1.202411e+01	6.373680e+00	195.56	47.873998	4641	6.418e-03
300kHz_152dA_100Mss_bobN1NFSeba0067.txt	53.62	27.82	43.32	8.24	57784.76	156.28	3.016591e+05	1.201272e+01	6.376279e+00	200.97	49.256680	4641	6.462e-03
300kHz_152dA_100Mss_bobN1NFSeba0068.txt	54.13	27.93	42.67	7.95	57784.76	162.88	3.016591e+05	1.241718e+01	6.368527e+00	190.48	45.133772	4641	6.614e-03
300kHz_152dA_100Mss_bobN1NFSeba0069.txt	54.63	28.03	41.83	7.79	57784.76	167.30	3.016591e+05	1.269632e+01	6.362047e+00	180.01	41.692207	4641	6.618e-03
300kHz_152dA_100Mss_bobN1NFSeba0070.txt	55.26	28.18	42.21	7.92	57784.76	163.52	3.016591e+05	1.244580e+01	6.366386e+00	186.14	43.996834	4641	6.526e-03
300kHz_152dA_100Mss_bobN1NFSeba0071.txt	55.78	28.33	43.50	8.17	57784.76	159.76	3.016591e+05	1.226439e+01	6.375288e+00	203.00	48.729459	4641	6.572e-03
300kHz_152dA_100Mss_bobN1NFSeba0072.txt	56.3	28.61	42.33	7.88	57784.76	167.23	3.016591e+05	1.269113e+01	6.362670e+00	181.35	42.023076	4641	6.644e-03
300kHz_152dA_100Mss_bobN1NFSeba0073.txt	56.82	28.97	41.88	7.78	57784.76	165.96	3.016591e+05	1.261392e+01	6.363957e+00	183.16	42.705916	4641	6.625e-03
300kHz_152dA_100Mss_bobN1NFSeba0074.txt	57.31	29.22	41.72	7.81	57784.76	167.18	3.016591e+05	1.264565e+01	6.362103e+00	179.42	41.722068	4641	6.599e-03
300kHz_152dA_100Mss_bobN1NFSeba0075.txt	57.83	29.43	42.74	7.91	57784.76	167.38	3.016591e+05	1.271128e+01	6.366455e+00	190.27	44.033315	4641	6.651e-03
300kHz_152dA_100Mss_bobN1NFSeba0076.txt	58.82	29.99	41.89	7.72	57784.76	169.72	3.016591e+05	1.284082e+01	6.361165e+00	180.02	41.224307	4641	6.725e-03
300kHz_152dA_100Mss_bobN1NFSeba0077.txt	59.32	30.26	41.56	7.71	57784.76	167.76	3.016591e+05	1.271076e+01	6.360376e+00	176.40	40.804930	4641	6.686e-03
300kHz_152dA_100Mss_bobN1NFSeba0078.txt	59.82	30.51	42.02	7.84	57784.76	165.28	3.016591e+05	1.256117e+01	6.363580e+00	181.55	42.506043	4641	6.619e-03
300kHz_152dA_100Mss_bobN1NFSeba0079.txt	60.31	30.76	41.61	7.71	57784.76	170.50	3.016591e+05	1.290884e+01	6.360182e+00	178.70	40.702207	4641	6.697e-03
300kHz_152dA_100Mss_bobN1NFSeba0080.txt	60.81	31.01	41.74	7.67	57784.76	171.90	3.016591e+05	1.302181e+01	6.360816e+00	181.75	41.038627	4641	6.716e-03
300kHz_152dA_100Mss_bobN1NFSeba0081.txt	61.34	31.27	41.72	7.71	57784.76	170.02	3.016591e+05	1.285565e+01	6.358621e+00	174.36	39.873772	4641	6.697e-03
300kHz_152dA_100Mss_bobN1NFSeba0082.txt	61.85	31.52	43.30	7.90	57784.76	170.24	3.016591e+05	1.292248e+01	6.368306e+00	197.72	45.016878	4641	6.782e-03
