Repository: gbasso1991/260907_Mi_DRX_VSM

File: data_ESAR/M10/300kHz_050dA_100Mss_bobN1NF-M10_resultados.txt
# Configuracion:
# Concentracion g/m^3_=_24500.0
# C_Vs_to_Am_M_A/Vsm_=_65563218390.804596
# pendiente_HvsI_1/m_=_3716.3
# ordenada_HvsI_A/m_=_1297.0
# frecuencia_ref_Hz_=_301082.48738460836
# 
Resultados:
# tau_ns_=_(7.07+/-0.36)e+01
# dphi_rad_=_6.42+/-0.01
# SAR_W/g_=_64.83+/-4.45
# Hc_kA/m_=_3.55+/-0.19
# Mr_A/m_=_84.53+/-6.17
# Magnetizacion_max_emu/g_=_20.6+/-0.4
# Suceptibilidad_a_M=0_=_(2.493+/-0.061)e-02

Nombre_archivo	Time_m_(s)	Temperatura_(ºC)	Mr_(A/m)	Hc_(kA/m)	Campo_max_(A/m)	Mag_max_(A/m)	f0	mag0	dphi0	SAR_(W/g)	Tau_(ns)	N	xi_M_0
300kHz_050dA_100Mss_bobN1NFPAA0025.txt	19.23	15.77	63.27	2.85	19878.50	474.83	3.010753e+05	3.176668e+01	6.391965e+00	49.58	57.731182	4650	2.302e-02
300kHz_050dA_100Mss_bobN1NFPAA0026.txt	19.73	15.92	67.34	2.98	19878.50	482.77	3.010753e+05	3.230646e+01	6.396315e+00	52.43	60.058703	4650	2.325e-02
300kHz_050dA_100Mss_bobN1NFPAA0027.txt	20.17	16.03	68.94	3.04	19878.50	485.59	3.010753e+05	3.254091e+01	6.398293e+00	53.73	61.117657	4650	2.352e-02
300kHz_050dA_100Mss_bobN1NFPAA0028.txt	20.64	16.13	70.21	3.08	19878.50	487.12	3.010753e+05	3.259410e+01	6.399294e+00	54.28	61.654417	4650	2.368e-02
300kHz_050dA_100Mss_bobN1NFPAA0029.txt	21.08	16.22	71.25	3.12	19878.50	487.67	3.010753e+05	3.270755e+01	6.400600e+00	55.08	62.354296	4650	2.380e-02
300kHz_050dA_100Mss_bobN1NFPAA0030.txt	21.53	16.31	71.62	3.13	19878.50	488.21	3.010753e+05	3.272176e+01	6.401256e+00	55.41	62.705486	4650	2.378e-02
300kHz_050dA_100Mss_bobN1NFPAA0031.txt	21.98	16.40	72.78	3.17	19878.50	488.72	3.010753e+05	3.276356e+01	6.403224e+00	56.40	63.760877	4650	2.380e-02
300kHz_050dA_100Mss_bobN1NFPAA0032.txt	22.43	16.53	73.62	3.20	19878.50	489.47	3.010753e+05	3.281438e+01	6.403992e+00	56.85	64.173241	4650	2.407e-02
300kHz_050dA_100Mss_bobN1NFPAA0033.txt	22.9	16.67	73.78	3.21	19878.50	491.32	3.010753e+05	3.294112e+01	6.403742e+00	56.95	64.038907	4650	2.389e-02
300kHz_050dA_100Mss_bobN1NFPAA0034.txt	23.4	16.82	74.63	3.24	19878.50	490.30	3.010753e+05	3.289847e+01	6.405693e+00	57.79	65.085238	4650	2.392e-02
300kHz_050dA_100Mss_bobN1NFPAA0035.txt	23.86	16.96	75.80	3.27	19878.50	492.54	3.010753e+05	3.306777e+01	6.406736e+00	58.58	65.645103	4650	2.408e-02
300kHz_050dA_100Mss_bobN1NFPAA0036.txt	24.32	17.06	75.46	3.27	19878.50	493.11	3.010753e+05	3.308577e+01	6.406292e+00	58.41	65.407814	4650	2.393e-02
300kHz_050dA_100Mss_bobN1NFPAA0037.txt	24.78	17.16	75.78	3.28	19878.50	493.69	3.010753e+05	3.313330e+01	6.406132e+00	58.41	65.321924	4650	2.404e-02
300kHz_050dA_100Mss_bobN1NFPAA0038.txt	25.7	17.41	76.88	3.31	19878.50	493.85	3.010753e+05	3.313716e+01	6.407597e+00	59.11	66.107698	4650	2.410e-02
300kHz_050dA_100Mss_bobN1NFPAA0039.txt	26.16	17.55	77.88	3.35	19878.50	495.05	3.010753e+05	3.324239e+01	6.410129e+00	60.50	67.468697	4650	2.432e-02
300kHz_050dA_100Mss_bobN1NFPAA0040.txt	26.62	17.69	77.40	3.33	19878.50	495.10	3.010753e+05	3.323195e+01	6.408300e+00	59.62	66.486091	4650	2.406e-02
300kHz_050dA_100Mss_bobN1NFPAA0041.txt	27.08	17.82	77.73	3.34	19878.50	495.33	3.010753e+05	3.325696e+01	6.408930e+00	59.96	66.824189	4650	2.416e-02
300kHz_050dA_100Mss_bobN1NFPAA0042.txt	27.54	17.96	77.68	3.35	19878.50	494.99	3.010753e+05	3.322521e+01	6.408861e+00	59.87	66.786362	4650	2.421e-02
300kHz_050dA_100Mss_bobN1NFPAA0043.txt	27.99	18.10	78.22	3.37	19878.50	495.14	3.010753e+05	3.323910e+01	6.410138e+00	60.50	67.473026	4650	2.433e-02
300kHz_050dA_100Mss_bobN1NFPAA0044.txt	28.44	18.19	78.39	3.36	19878.50	496.75	3.010753e+05	3.331596e+01	6.409293e+00	60.24	67.018521	4650	2.418e-02
300kHz_050dA_100Mss_bobN1NFPAA0045.txt	28.95	18.29	79.03	3.39	19878.50	496.51	3.010753e+05	3.336335e+01	6.410911e+00	61.09	67.888067	4650	2.439e-02
300kHz_050dA_100Mss_bobN1NFPAA0046.txt	29.4	18.42	79.65	3.39	19878.50	496.78	3.010753e+05	3.338070e+01	6.411481e+00	61.40	68.194468	4650	2.435e-02
300kHz_050dA_100Mss_bobN1NFPAA0047.txt	29.86	18.56	79.14	3.39	19878.50	497.02	3.010753e+05	3.339262e+01	6.410935e+00	61.16	67.901317	4650	2.422e-02
300kHz_050dA_100Mss_bobN1NFPAA0048.txt	30.34	18.63	78.29	3.36	19878.50	496.21	3.010753e+05	3.330340e+01	6.409316e+00	60.23	67.031358	4650	2.427e-02
300kHz_050dA_100Mss_bobN1NFPAA0049.txt	30.79	18.68	79.15	3.39	19878.50	498.24	3.010753e+05	3.343731e+01	6.410337e+00	60.96	67.579791	4650	2.437e-02
300kHz_050dA_100Mss_bobN1NFPAA0050.txt	31.24	18.77	79.95	3.42	19878.50	497.19	3.010753e+05	3.340120e+01	6.411481e+00	61.44	68.194617	4650	2.446e-02
300kHz_050dA_100Mss_bobN1NFPAA0051.txt	31.69	18.91	80.57	3.43	19878.50	498.70	3.010753e+05	3.349258e+01	6.411982e+00	61.84	68.464299	4650	2.468e-02
300kHz_050dA_100Mss_bobN1NFPAA0052.txt	32.18	19.02	80.87	3.44	19878.50	499.72	3.010753e+05	3.357752e+01	6.412131e+00	62.07	68.544074	4650	2.461e-02
300kHz_050dA_100Mss_bobN1NFPAA0053.txt	32.63	19.06	80.94	3.44	19878.50	499.44	3.010753e+05	3.356538e+01	6.412296e+00	62.13	68.632588	4650	2.454e-02
300kHz_050dA_100Mss_bobN1NFPAA0054.txt	33.08	19.12	80.74	3.46	19878.50	498.90	3.010753e+05	3.351654e+01	6.412467e+00	62.12	68.724626	4650	2.450e-02
300kHz_050dA_100Mss_bobN1NFPAA0055.txt	33.54	19.26	80.42	3.42	19878.50	500.94	3.010753e+05	3.364072e+01	6.411332e+00	61.80	68.114031	4650	2.452e-02
300kHz_050dA_100Mss_bobN1NFPAA0056.txt	34.05	19.41	81.23	3.45	19878.50	500.69	3.010753e+05	3.363823e+01	6.413152e+00	62.67	69.093036	4650	2.454e-02
300kHz_050dA_100Mss_bobN1NFPAA0057.txt	34.97	19.59	82.33	3.50	19878.50	499.86	3.010753e+05	3.361278e+01	6.414616e+00	63.33	69.880457	4650	2.464e-02
300kHz_050dA_100Mss_bobN1NFPAA0058.txt	35.42	19.68	82.37	3.50	19878.50	500.77	3.010753e+05	3.364708e+01	6.414060e+00	63.12	69.581546	4650	2.471e-02
300kHz_050dA_100Mss_bobN1NFPAA0059.txt	35.89	19.78	82.51	3.49	19878.50	502.44	3.010753e+05	3.376206e+01	6.414604e+00	63.60	69.874927	4650	2.475e-02
300kHz_050dA_100Mss_bobN1NFPAA0060.txt	36.35	19.87	82.27	3.49	19878.50	501.57	3.010753e+05	3.371551e+01	6.414125e+00	63.28	69.616467	4650	2.469e-02
300kHz_050dA_100Mss_bobN1NFPAA0061.txt	36.8	19.96	82.22	3.49	19878.50	501.33	3.010753e+05	3.371051e+01	6.414205e+00	63.31	69.659859	4650	2.466e-02
300kHz_050dA_100Mss_bobN1NFPAA0062.txt	37.26	20.05	82.70	3.49	19878.50	501.34	3.010753e+05	3.371548e+01	6.415307e+00	63.85	70.252413	4650	2.471e-02
300kHz_050dA_100Mss_bobN1NFPAA0063.txt	37.73	20.15	82.99	3.50	19878.50	502.53	3.010753e+05	3.378795e+01	6.414763e+00	63.73	69.959422	4650	2.471e-02
300kHz_050dA_100Mss_bobN1NFPAA0064.txt	38.31	20.26	82.97	3.52	19878.50	502.21	3.010753e+05	3.375399e+01	6.415009e+00	63.78	70.091411	4650	2.484e-02
300kHz_050dA_100Mss_bobN1NFPAA0065.txt	38.77	20.35	82.57	3.50	19878.50	502.29	3.010105e+05	3.378337e+01	6.414636e+00	63.64	69.891964	4651	2.461e-02
300kHz_050dA_100Mss_bobN1NFPAA0066.txt	39.23	20.47	83.17	3.51	19878.50	502.94	3.010753e+05	3.381974e+01	6.415284e+00	64.04	70.239989	4650	2.479e-02
300kHz_050dA_100Mss_bobN1NFPAA0067.txt	39.7	20.61	82.73	3.50	19878.50	503.79	3.010753e+05	3.383713e+01	6.413788e+00	63.35	69.435271	4650	2.485e-02
300kHz_050dA_100Mss_bobN1NFPAA0068.txt	40.16	20.73	83.38	3.52	19878.50	503.68	3.010753e+05	3.387646e+01	6.415428e+00	64.22	70.318010	4650	2.485e-02
300kHz_050dA_100Mss_bobN1NFPAA0069.txt	40.61	20.82	83.45	3.51	19878.50	504.49	3.010753e+05	3.390944e+01	6.414479e+00	63.82	69.807232	4650	2.503e-02
300kHz_050dA_100Mss_bobN1NFPAA0070.txt	41.08	20.92	83.14	3.52	19878.50	503.73	3.010753e+05	3.385508e+01	6.414659e+00	63.80	69.904041	4650	2.470e-02
300kHz_050dA_100Mss_bobN1NFPAA0071.txt	41.63	21.03	84.32	3.54	19878.50	504.92	3.010753e+05	3.391874e+01	6.415924e+00	64.53	70.583931	4650	2.504e-02
300kHz_050dA_100Mss_bobN1NFPAA0072.txt	42.09	21.12	84.44	3.56	19878.50	505.19	3.010753e+05	3.395817e+01	6.415782e+00	64.54	70.508961	4650	2.501e-02
300kHz_050dA_100Mss_bobN1NFPAA0073.txt	42.55	21.21	84.32	3.55	19878.50	505.54	3.010753e+05	3.401692e+01	6.416249e+00	64.88	70.760038	4650	2.491e-02
300kHz_050dA_100Mss_bobN1NFPAA0074.txt	43.03	21.31	84.42	3.54	19878.50	506.11	3.010753e+05	3.402440e+01	6.415815e+00	64.68	70.525917	4650	2.489e-02
300kHz_050dA_100Mss_bobN1NFPAA0075.txt	43.63	21.43	84.06	3.53	19878.50	506.20	3.010753e+05	3.400805e+01	6.414962e+00	64.24	70.067295	4650	2.502e-02
300kHz_050dA_100Mss_bobN1NFPAA0076.txt	44.57	21.67	84.97	3.58	19878.50	504.09	3.010753e+05	3.388738e+01	6.416988e+00	64.99	71.156391	4650	2.487e-02
300kHz_050dA_100Mss_bobN1NFPAA0077.txt	45.02	21.81	85.19	3.58	19878.50	506.33	3.010753e+05	3.405387e+01	6.416893e+00	65.26	71.106310	4650	2.497e-02
300kHz_050dA_100Mss_bobN1NFPAA0078.txt	45.49	22.00	85.43	3.58	19878.50	506.97	3.010105e+05	3.409166e+01	6.417274e+00	65.51	71.311987	4651	2.514e-02
300kHz_050dA_100Mss_bobN1NFPAA0079.txt	45.96	22.18	85.48	3.60	19878.50	505.71	3.010105e+05	3.402672e+01	6.417760e+00	65.62	71.573150	4651	2.491e-02
300kHz_050dA_100Mss_bobN1NFPAA0080.txt	46.42	22.20	85.40	3.58	19878.50	506.28	3.010753e+05	3.405926e+01	6.417089e+00	65.37	71.212175	4650	2.495e-02
300kHz_050dA_100Mss_bobN1NFPAA0081.txt	46.9	22.20	85.45	3.59	19878.50	504.85	3.010753e+05	3.394486e+01	6.417779e+00	65.48	71.582564	4650	2.487e-02
300kHz_050dA_100Mss_bobN1NFPAA0082.txt	47.35	22.24	85.05	3.58	19878.50	506.73	3.010753e+05	3.408954e+01	6.416898e+00	65.33	71.109342	4650	2.486e-02
300kHz_050dA_100Mss_bobN1NFPAA0083.txt	47.84	22.28	85.41	3.59	19878.50	506.17	3.010753e+05	3.404553e+01	6.417432e+00	65.51	71.396343	4650	2.477e-02
300kHz_050dA_100Mss_bobN1NFPAA0084.txt	48.3	22.36	85.81	3.60	19878.50	506.80	3.010105e+05	3.412258e+01	6.418057e+00	65.95	71.733472	4651	2.503e-02
300kHz_050dA_100Mss_bobN1NFPAA0085.txt	48.77	22.45	86.44	3.62	19878.50	507.14	3.010105e+05	3.415555e+01	6.418783e+00	66.36	72.124137	4651	2.505e-02
300kHz_050dA_100Mss_bobN1NFPAA0086.txt	49.22	22.54	85.87	3.59	19878.50	508.01	3.010105e+05	3.416298e+01	6.417036e+00	65.53	71.183876	4651	2.492e-02
300kHz_050dA_100Mss_bobN1NFPAA0087.txt	49.7	22.64	86.22	3.61	19878.50	507.85	3.010753e+05	3.415440e+01	6.417490e+00	65.75	71.428638	4650	2.511e-02
300kHz_050dA_100Mss_bobN1NFPAA0088.txt	50.17	22.73	86.06	3.61	19878.50	508.40	3.010105e+05	3.418520e+01	6.417365e+00	65.73	71.360688	4651	2.523e-02
300kHz_050dA_100Mss_bobN1NFPAA0089.txt	50.64	22.83	86.27	3.60	19878.50	509.10	3.010753e+05	3.423155e+01	6.417733e+00	66.01	71.559906	4650	2.502e-02
300kHz_050dA_100Mss_bobN1NFPAA0090.txt	51.1	22.91	87.03	3.63	19878.50	508.88	3.010753e+05	3.423265e+01	6.418653e+00	66.46	72.054310	4650	2.514e-02
300kHz_050dA_100Mss_bobN1NFPAA0091.txt	51.55	22.96	86.84	3.65	19878.50	508.18	3.010753e+05	3.422001e+01	6.419382e+00	66.79	72.446763	4650	2.513e-02
300kHz_050dA_100Mss_bobN1NFPAA0092.txt	52.01	23.00	87.32	3.64	19878.50	508.20	3.010753e+05	3.420726e+01	6.420154e+00	67.15	72.862976	4650	2.516e-02
300kHz_050dA_100Mss_bobN1NFPAA0093.txt	52.48	23.14	86.56	3.61	19878.50	510.40	3.010753e+05	3.432173e+01	6.417926e+00	66.28	71.663929	4650	2.517e-02
300kHz_050dA_100Mss_bobN1NFPAA0094.txt	52.96	23.29	87.42	3.64	19878.50	509.93	3.010753e+05	3.431459e+01	6.419414e+00	66.99	72.464727	4650	2.514e-02
300kHz_050dA_100Mss_bobN1NFPAA0095.txt	53.93	23.58	88.10	3.66	19878.50	510.17	3.010753e+05	3.435081e+01	6.420420e+00	67.56	73.007768	4650	2.539e-02
300kHz_050dA_100Mss_bobN1NFPAA0096.txt	54.37	23.67	87.22	3.64	19878.50	510.46	3.010753e+05	3.434175e+01	6.418466e+00	66.58	71.954898	4650	2.533e-02
300kHz_050dA_100Mss_bobN1NFPAA0097.txt	54.83	23.77	87.90	3.65	19878.50	510.04	3.010753e+05	3.433209e+01	6.419983e+00	67.31	72.771842	4650	2.537e-02
300kHz_050dA_100Mss_bobN1NFPAA0098.txt	55.29	23.83	87.86	3.66	19878.50	509.69	3.010753e+05	3.429662e+01	6.419387e+00	66.95	72.450359	4650	2.526e-02
300kHz_050dA_100Mss_bobN1NFPAA0099.txt	55.85	23.88	87.64	3.64	19878.50	511.66	3.010753e+05	3.445817e+01	6.419365e+00	67.25	72.439210	4650	2.525e-02
300kHz_050dA_100Mss_bobN1NFPAA0100.txt	56.3	23.99	87.22	3.64	19878.50	510.13	3.010753e+05	3.432955e+01	6.418547e+00	66.60	71.998051	4650	2.534e-02
300kHz_050dA_100Mss_bobN1NFPAA0101.txt	56.76	24.13	87.79	3.66	19878.50	511.25	3.010753e+05	3.440074e+01	6.419025e+00	66.97	72.256201	4650	2.535e-02
300kHz_050dA_100Mss_bobN1NFPAA0102.txt	57.22	24.22	88.25	3.68	19878.50	510.89	3.010105e+05	3.439350e+01	6.420018e+00	67.43	72.790709	4651	2.522e-02
300kHz_050dA_100Mss_bobN1NFPAA0103.txt	57.68	24.27	88.62	3.68	19878.50	512.07	3.010753e+05	3.447813e+01	6.420065e+00	67.63	72.816874	4650	2.540e-02
300kHz_050dA_100Mss_bobN1NFPAA0104.txt	58.13	24.34	88.29	3.65	19878.50	513.20	3.010753e+05	3.450629e+01	6.419537e+00	67.43	72.532337	4650	2.535e-02
300kHz_050dA_100Mss_bobN1NFPAA0105.txt	58.6	24.48	88.86	3.68	19878.50	512.07	3.010105e+05	3.448630e+01	6.420698e+00	67.95	73.157880	4651	2.526e-02
300kHz_050dA_100Mss_bobN1NFPAA0106.txt	59.06	24.61	89.24	3.71	19878.50	510.89	3.010105e+05	3.443047e+01	6.422454e+00	68.70	74.103878	4651	2.524e-02
300kHz_050dA_100Mss_bobN1NFPAA0107.txt	59.54	24.65	89.01	3.68	19878.50	511.71	3.010753e+05	3.443878e+01	6.421484e+00	68.25	73.580281	4650	2.529e-02
300kHz_050dA_100Mss_bobN1NFPAA0108.txt	59.99	24.70	88.84	3.68	19878.50	511.33	3.010105e+05	3.443085e+01	6.420845e+00	67.91	73.236848	4651	2.525e-02
300kHz_050dA_100Mss_bobN1NFPAA0109.txt	60.45	24.79	89.32	3.70	19878.50	513.54	3.010753e+05	3.456924e+01	6.421306e+00	68.42	73.485345	4650	2.542e-02
300kHz_050dA_100Mss_bobN1NFPAA0110.txt	60.91	24.88	89.20	3.70	19878.50	511.47	3.010105e+05	3.445326e+01	6.421353e+00	68.20	73.509759	4651	2.527e-02
300kHz_050dA_100Mss_bobN1NFPAA0111.txt	61.36	24.97	89.25	3.70	19878.50	512.41	3.010105e+05	3.452960e+01	6.422105e+00	68.72	73.915489	4651	2.520e-02
300kHz_050dA_100Mss_bobN1NFPAA0112.txt	61.81	25.06	89.86	3.72	19878.50	512.88	3.010753e+05	3.454477e+01	6.422593e+00	69.01	74.178802	4650	2.541e-02
300kHz_050dA_100Mss_bobN1NFPAA0113.txt	62.26	25.13	88.43	3.67	19878.50	513.30	3.010753e+05	3.452809e+01	6.419839e+00	67.62	72.694981	4650	2.541e-02
300kHz_050dA_100Mss_bobN1NFPAA0114.txt	63.18	25.24	90.77	3.74	19878.50	513.99	3.010753e+05	3.462089e+01	6.423423e+00	69.57	74.626328	4650	2.547e-02
300kHz_050dA_100Mss_bobN1NFPAA0115.txt	63.63	25.33	89.95	3.72	19878.50	512.62	3.010105e+05	3.453664e+01	6.422363e+00	68.86	74.054551	4651	2.536e-02
300kHz_050dA_100Mss_bobN1NFPAA0116.txt	64.09	25.42	89.32	3.69	19878.50	514.23	3.010105e+05	3.464555e+01	6.420866e+00	68.34	73.248344	4651	2.536e-02
300kHz_050dA_100Mss_bobN1NFPAA0117.txt	64.55	25.51	89.46	3.70	19878.50	514.41	3.010753e+05	3.459095e+01	6.420603e+00	68.12	73.106629	4650	2.569e-02
300kHz_050dA_100Mss_bobN1NFPAA0118.txt	65.0	25.60	90.03	3.72	19878.50	513.04	3.010753e+05	3.452925e+01	6.422183e+00	68.77	73.957236	4650	2.551e-02
300kHz_050dA_100Mss_bobN1NFPAA0119.txt	65.45	25.69	91.14	3.75	19878.50	514.49	3.010753e+05	3.466997e+01	6.423284e+00	69.60	74.552066	4650	2.551e-02
300kHz_050dA_100Mss_bobN1NFPAA0120.txt	65.92	25.78	89.54	3.70	19878.50	514.67	3.010753e+05	3.463251e+01	6.420600e+00	68.20	73.104651	4650	2.549e-02
300kHz_050dA_100Mss_bobN1NFPAA0121.txt	66.37	25.84	89.96	3.73	19878.50	513.80	3.010105e+05	3.459906e+01	6.421856e+00	68.74	73.781878	4651	2.548e-02
300kHz_050dA_100Mss_bobN1NFPAA0122.txt	66.81	25.88	89.69	3.71	19878.50	515.10	3.010105e+05	3.466790e+01	6.420427e+00	68.17	73.011792	4651	2.555e-02
300kHz_050dA_100Mss_bobN1NFPAA0123.txt	67.25	25.95	90.69	3.74	19878.50	514.91	3.010753e+05	3.468826e+01	6.423200e+00	69.59	74.506453	4650	2.551e-02
300kHz_050dA_100Mss_bobN1NFPAA0124.txt	67.7	26.04	90.94	3.75	19878.50	513.28	3.010105e+05	3.459324e+01	6.422978e+00	69.28	74.386869	4651	2.552e-02
300kHz_050dA_100Mss_bobN1NFPAA0125.txt	68.17	26.12	90.94	3.73	19878.50	516.41	3.010753e+05	3.474482e+01	6.422626e+00	69.42	74.197510	4650	2.573e-02
300kHz_050dA_100Mss_bobN1NFPAA0126.txt	68.61	26.16	89.95	3.72	19878.50	515.27	3.010753e+05	3.467562e+01	6.420906e+00	68.44	73.270760	4650	2.550e-02
300kHz_050dA_100Mss_bobN1NFPAA0127.txt	69.09	26.22	90.44	3.73	19878.50	515.16	3.010105e+05	3.468696e+01	6.421346e+00	68.66	73.507558	4651	2.546e-02
300kHz_050dA_100Mss_bobN1NFPAA0128.txt	69.58	26.32	91.47	3.75	19878.50	516.10	3.010105e+05	3.477466e+01	6.423242e+00	69.77	74.529389	4651	2.563e-02
300kHz_050dA_100Mss_bobN1NFPAA0129.txt	70.04	26.40	90.93	3.74	19878.50	516.39	3.010753e+05	3.475659e+01	6.422427e+00	69.35	74.090356	4650	2.564e-02
300kHz_050dA_100Mss_bobN1NFPAA0130.txt	70.49	26.45	91.46	3.75	19878.50	516.09	3.010753e+05	3.475377e+01	6.422947e+00	69.60	74.370598	4650	2.567e-02
300kHz_050dA_100Mss_bobN1NFPAA0131.txt	70.95	26.50	91.56	3.75	19878.50	516.31	3.010105e+05	3.477347e+01	6.423241e+00	69.77	74.529204	4651	2.562e-02
300kHz_050dA_100Mss_bobN1NFPAA0132.txt	71.41	26.62	91.86	3.79	19878.50	515.30	3.010105e+05	3.477477e+01	6.424344e+00	70.32	75.123688	4651	2.550e-02
300kHz_050dA_100Mss_bobN1NFPAA0133.txt	72.32	26.83	91.59	3.77	19878.50	516.09	3.010105e+05	3.475863e+01	6.423628e+00	69.93	74.737682	4651	2.562e-02
300kHz_050dA_100Mss_bobN1NFPAA0134.txt	72.78	26.88	92.56	3.79	19878.50	516.33	3.010105e+05	3.481876e+01	6.425448e+00	70.95	75.719931	4651	2.570e-02
300kHz_050dA_100Mss_bobN1NFPAA0135.txt	73.25	26.95	91.16	3.76	19878.50	515.67	3.010753e+05	3.472752e+01	6.422778e+00	69.46	74.279029	4650	2.561e-02
300kHz_050dA_100Mss_bobN1NFPAA0136.txt	73.7	27.04	92.65	3.80	19878.50	515.97	3.010753e+05	3.478237e+01	6.425460e+00	70.90	75.725880	4650	2.577e-02
300kHz_050dA_100Mss_bobN1NFPAA0137.txt	74.19	27.14	92.29	3.79	19878.50	516.96	3.010105e+05	3.483724e+01	6.425242e+00	70.89	75.608566	4651	2.561e-02
300kHz_050dA_100Mss_bobN1NFPAA0138.txt	74.65	27.23	91.83	3.77	19878.50	516.50	3.010105e+05	3.480368e+01	6.423972e+00	70.19	74.923701	4651	2.568e-02
300kHz_050dA_100Mss_bobN1NFPAA0139.txt	75.13	27.33	92.33	3.77	19878.50	517.96	3.010105e+05	3.488581e+01	6.424013e+00	70.38	74.946388	4651	2.586e-02
300kHz_050dA_100Mss_bobN1NFPAA0140.txt	75.62	27.42	91.62	3.76	19878.50	516.46	3.010105e+05	3.478875e+01	6.423397e+00	69.88	74.613461	4651	2.565e-02
300kHz_050dA_100Mss_bobN1NFPAA0141.txt	76.06	27.51	92.33	3.78	19878.50	517.80	3.010753e+05	3.483933e+01	6.422739e+00	69.67	74.258962	4650	2.588e-02
300kHz_050dA_100Mss_bobN1NFPAA0142.txt	76.51	27.55	91.99	3.77	19878.50	517.52	3.010105e+05	3.486399e+01	6.423269e+00	69.97	74.545094	4651	2.580e-02

File: data_ESAR/M10/300kHz_050dA_100Mss_bobN1NF-M10_resultados_2.txt
# Configuracion:
# Concentracion g/m^3_=_24500.0
# C_Vs_to_Am_M_A/Vsm_=_65563218390.804596
# pendiente_HvsI_1/m_=_3716.3
# ordenada_HvsI_A/m_=_1297.0
# frecuencia_ref_Hz_=_301104.50191901706
# 
Resultados:
# tau_ns_=_(7.25+/-0.36)e+01
# dphi_rad_=_6.42+/-0.01
# SAR_W/g_=_66.89+/-4.43
# Hc_kA/m_=_3.62+/-0.19
# Mr_A/m_=_87.07+/-6.07
# Magnetizacion_max_emu/g_=_20.70+/-0.35
# Suceptibilidad_a_M=0_=_(2.519+/-0.062)e-02

Nombre_archivo	Time_m_(s)	Temperatura_(ºC)	Mr_(A/m)	Hc_(kA/m)	Campo_max_(A/m)	Mag_max_(A/m)	f0	mag0	dphi0	SAR_(W/g)	Tau_(ns)	N	xi_M_0
300kHz_050dA_100Mss_bobN1NFPAA0014.txt	17.23	16.55	69.66	3.05	19878.50	483.63	3.010753e+05	3.247792e+01	6.399603e+00	54.23	61.819986	4650	2.353e-02
300kHz_050dA_100Mss_bobN1NFPAA0015.txt	17.68	16.64	70.47	3.08	19878.50	486.21	3.010753e+05	3.265654e+01	6.400680e+00	55.03	62.397746	4650	2.369e-02
300kHz_050dA_100Mss_bobN1NFPAA0016.txt	18.13	16.73	72.99	3.18	19878.50	486.67	3.010753e+05	3.274123e+01	6.403901e+00	56.68	64.125014	4650	2.382e-02
300kHz_050dA_100Mss_bobN1NFPAA0017.txt	18.57	16.81	72.98	3.17	19878.50	488.10	3.010753e+05	3.280875e+01	6.403707e+00	56.71	64.020484	4650	2.378e-02
300kHz_050dA_100Mss_bobN1NFPAA0018.txt	19.03	16.91	73.93	3.21	19878.50	488.93	3.010753e+05	3.288958e+01	6.404989e+00	57.45	64.707828	4650	2.393e-02
300kHz_050dA_100Mss_bobN1NFPAA0019.txt	19.92	17.27	74.82	3.22	19878.50	492.04	3.010753e+05	3.307435e+01	6.405296e+00	57.92	64.873332	4650	2.399e-02
300kHz_050dA_100Mss_bobN1NFPAA0020.txt	20.37	17.41	75.79	3.27	19878.50	491.38	3.010753e+05	3.309471e+01	6.407650e+00	59.06	66.136283	4650	2.395e-02
300kHz_050dA_100Mss_bobN1NFPAA0021.txt	20.83	17.55	76.70	3.31	19878.50	490.98	3.010753e+05	3.305030e+01	6.408221e+00	59.25	66.443209	4650	2.420e-02
300kHz_050dA_100Mss_bobN1NFPAA0022.txt	21.29	17.72	77.13	3.32	19878.50	492.64	3.010753e+05	3.316440e+01	6.408817e+00	59.74	66.763423	4650	2.423e-02
300kHz_050dA_100Mss_bobN1NFPAA0023.txt	21.74	17.90	77.34	3.33	19878.50	491.85	3.010753e+05	3.311740e+01	6.408998e+00	59.74	66.860340	4650	2.405e-02
300kHz_050dA_100Mss_bobN1NFPAA0024.txt	22.2	18.06	77.93	3.33	19878.50	495.77	3.010753e+05	3.337992e+01	6.408992e+00	60.21	66.858342	4650	2.426e-02
300kHz_050dA_100Mss_bobN1NFPAA0025.txt	22.66	18.20	77.46	3.33	19878.50	494.42	3.010753e+05	3.326199e+01	6.408682e+00	59.85	66.690426	4650	2.429e-02
300kHz_050dA_100Mss_bobN1NFPAA0026.txt	23.12	18.34	77.90	3.34	19878.50	494.95	3.010753e+05	3.329738e+01	6.408519e+00	59.84	66.602882	4650	2.429e-02
300kHz_050dA_100Mss_bobN1NFPAA0027.txt	23.56	18.47	77.77	3.32	19878.50	496.99	3.010753e+05	3.342830e+01	6.408396e+00	60.01	66.537146	4650	2.439e-02
300kHz_050dA_100Mss_bobN1NFPAA0028.txt	24.02	18.61	78.70	3.35	19878.50	496.19	3.010753e+05	3.339621e+01	6.410283e+00	60.86	67.550341	4650	2.441e-02
300kHz_050dA_100Mss_bobN1NFPAA0029.txt	24.46	18.74	79.14	3.38	19878.50	495.50	3.010753e+05	3.338531e+01	6.411232e+00	61.29	68.060399	4650	2.434e-02
300kHz_050dA_100Mss_bobN1NFPAA0030.txt	24.93	18.88	79.50	3.40	19878.50	496.15	3.010753e+05	3.341380e+01	6.411060e+00	61.26	67.968308	4650	2.443e-02
300kHz_050dA_100Mss_bobN1NFPAA0031.txt	25.39	18.98	80.15	3.42	19878.50	496.50	3.010753e+05	3.345442e+01	6.412592e+00	62.06	68.791826	4650	2.442e-02
300kHz_050dA_100Mss_bobN1NFPAA0032.txt	25.89	19.08	80.46	3.42	19878.50	496.28	3.010753e+05	3.344053e+01	6.412626e+00	62.05	68.809451	4650	2.441e-02
300kHz_050dA_100Mss_bobN1NFPAA0033.txt	26.34	19.20	79.75	3.38	19878.50	499.03	3.010753e+05	3.358365e+01	6.411344e+00	61.70	68.120848	4650	2.434e-02
300kHz_050dA_100Mss_bobN1NFPAA0034.txt	26.78	19.33	80.49	3.43	19878.50	496.83	3.010753e+05	3.347858e+01	6.413003e+00	62.30	69.012386	4650	2.450e-02
300kHz_050dA_100Mss_bobN1NFPAA0035.txt	27.24	19.45	80.73	3.42	19878.50	498.44	3.010753e+05	3.358178e+01	6.412554e+00	62.28	68.770946	4650	2.464e-02
300kHz_050dA_100Mss_bobN1NFPAA0036.txt	27.69	19.54	80.87	3.44	19878.50	496.76	3.010753e+05	3.346803e+01	6.412558e+00	62.07	68.772908	4650	2.443e-02
300kHz_050dA_100Mss_bobN1NFPAA0037.txt	28.15	19.63	80.88	3.43	19878.50	499.81	3.010753e+05	3.366067e+01	6.412101e+00	62.21	68.527462	4650	2.456e-02
300kHz_050dA_100Mss_bobN1NFPAA0038.txt	29.07	19.82	81.76	3.46	19878.50	500.18	3.010753e+05	3.370879e+01	6.412733e+00	62.60	68.867698	4650	2.470e-02
300kHz_050dA_100Mss_bobN1NFPAA0039.txt	29.54	19.96	81.23	3.45	19878.50	501.04	3.010753e+05	3.373754e+01	6.412086e+00	62.34	68.520088	4650	2.461e-02
300kHz_050dA_100Mss_bobN1NFPAA0040.txt	30.01	20.10	82.25	3.48	19878.50	500.51	3.010753e+05	3.373314e+01	6.413918e+00	63.22	69.504157	4650	2.467e-02
300kHz_050dA_100Mss_bobN1NFPAA0041.txt	30.49	20.20	82.16	3.48	19878.50	499.46	3.010753e+05	3.365454e+01	6.413664e+00	62.95	69.368453	4650	2.469e-02
300kHz_050dA_100Mss_bobN1NFPAA0042.txt	30.93	20.29	82.72	3.48	19878.50	501.82	3.010753e+05	3.381864e+01	6.414448e+00	63.63	69.789612	4650	2.494e-02
300kHz_050dA_100Mss_bobN1NFPAA0043.txt	31.38	20.41	82.72	3.49	19878.50	501.30	3.010753e+05	3.378917e+01	6.415368e+00	64.02	70.284748	4650	2.494e-02
300kHz_050dA_100Mss_bobN1NFPAA0044.txt	31.83	20.55	82.34	3.49	19878.50	500.14	3.010753e+05	3.370478e+01	6.414379e+00	63.39	69.752030	4650	2.478e-02
300kHz_050dA_100Mss_bobN1NFPAA0045.txt	32.3	20.72	83.50	3.51	19878.50	501.68	3.010753e+05	3.382363e+01	6.416015e+00	64.40	70.633026	4650	2.477e-02
300kHz_050dA_100Mss_bobN1NFPAA0046.txt	32.75	20.90	83.14	3.50	19878.50	501.85	3.010753e+05	3.379682e+01	6.415033e+00	63.87	70.104366	4650	2.494e-02
300kHz_050dA_100Mss_bobN1NFPAA0047.txt	33.2	21.04	83.90	3.54	19878.50	500.38	3.010753e+05	3.377016e+01	6.416963e+00	64.75	71.142476	4650	2.483e-02
300kHz_050dA_100Mss_bobN1NFPAA0048.txt	33.65	21.13	84.01	3.52	19878.50	503.65	3.010753e+05	3.396380e+01	6.416078e+00	64.70	70.666744	4650	2.496e-02
300kHz_050dA_100Mss_bobN1NFPAA0049.txt	34.1	21.20	84.01	3.53	19878.50	502.72	3.010105e+05	3.393639e+01	6.416273e+00	64.72	70.771889	4651	2.478e-02
300kHz_050dA_100Mss_bobN1NFPAA0050.txt	34.56	21.20	84.67	3.56	19878.50	503.00	3.010753e+05	3.392988e+01	6.416700e+00	64.93	71.001729	4650	2.495e-02
300kHz_050dA_100Mss_bobN1NFPAA0051.txt	35.01	21.20	83.49	3.52	19878.50	502.87	3.010753e+05	3.385805e+01	6.415369e+00	64.15	70.284939	4650	2.478e-02
300kHz_050dA_100Mss_bobN1NFPAA0052.txt	35.46	21.34	84.73	3.56	19878.50	502.21	3.010753e+05	3.386745e+01	6.416977e+00	64.95	71.150290	4650	2.489e-02
300kHz_050dA_100Mss_bobN1NFPAA0053.txt	35.93	21.48	84.47	3.55	19878.50	503.30	3.010105e+05	3.392799e+01	6.416928e+00	65.02	71.123934	4651	2.505e-02
300kHz_050dA_100Mss_bobN1NFPAA0054.txt	36.38	21.58	84.39	3.55	19878.50	502.28	3.010753e+05	3.387348e+01	6.417173e+00	65.05	71.255238	4650	2.476e-02
300kHz_050dA_100Mss_bobN1NFPAA0055.txt	36.83	21.67	84.42	3.55	19878.50	504.20	3.010753e+05	3.399291e+01	6.416752e+00	65.08	71.028720	4650	2.490e-02
300kHz_050dA_100Mss_bobN1NFPAA0056.txt	37.28	21.76	85.33	3.58	19878.50	504.27	3.010753e+05	3.400284e+01	6.418253e+00	65.82	71.837141	4650	2.494e-02
300kHz_050dA_100Mss_bobN1NFPAA0057.txt	38.19	21.94	85.10	3.57	19878.50	504.72	3.010753e+05	3.404243e+01	6.417416e+00	65.49	71.386258	4650	2.494e-02
300kHz_050dA_100Mss_bobN1NFPAA0058.txt	38.64	22.03	85.30	3.57	19878.50	504.74	3.010753e+05	3.404051e+01	6.417627e+00	65.59	71.500033	4650	2.487e-02
300kHz_050dA_100Mss_bobN1NFPAA0059.txt	39.09	22.12	85.50	3.57	19878.50	505.23	3.010753e+05	3.406730e+01	6.417488e+00	65.58	71.425052	4650	2.492e-02
300kHz_050dA_100Mss_bobN1NFPAA0060.txt	39.54	22.21	85.43	3.60	19878.50	502.74	3.010753e+05	3.390659e+01	6.418110e+00	65.57	71.759983	4650	2.484e-02
300kHz_050dA_100Mss_bobN1NFPAA0061.txt	39.98	22.30	86.17	3.60	19878.50	505.49	3.010753e+05	3.411821e+01	6.418874e+00	66.35	72.171766	4650	2.515e-02
300kHz_050dA_100Mss_bobN1NFPAA0062.txt	40.44	22.39	85.98	3.60	19878.50	505.51	3.010753e+05	3.410956e+01	6.418411e+00	66.11	71.922206	4650	2.504e-02
300kHz_050dA_100Mss_bobN1NFPAA0063.txt	40.89	22.48	86.01	3.60	19878.50	505.46	3.010753e+05	3.411900e+01	6.418849e+00	66.34	72.158434	4650	2.500e-02
300kHz_050dA_100Mss_bobN1NFPAA0064.txt	41.36	22.57	85.77	3.60	19878.50	505.94	3.010753e+05	3.412531e+01	6.418281e+00	66.07	71.852038	4650	2.495e-02
300kHz_050dA_100Mss_bobN1NFPAA0065.txt	41.83	22.67	86.95	3.61	19878.50	508.07	3.010753e+05	3.426999e+01	6.418996e+00	66.70	72.237661	4650	2.518e-02
300kHz_050dA_100Mss_bobN1NFPAA0066.txt	42.28	22.76	86.50	3.61	19878.50	506.16	3.010753e+05	3.414735e+01	6.418554e+00	66.25	71.999171	4650	2.519e-02
300kHz_050dA_100Mss_bobN1NFPAA0067.txt	42.74	22.85	86.01	3.59	19878.50	506.88	3.010753e+05	3.417329e+01	6.418527e+00	66.29	71.984844	4650	2.506e-02
300kHz_050dA_100Mss_bobN1NFPAA0068.txt	43.22	22.94	87.11	3.62	19878.50	507.35	3.010105e+05	3.425547e+01	6.419222e+00	66.77	72.358924	4651	2.515e-02
300kHz_050dA_100Mss_bobN1NFPAA0069.txt	43.68	23.04	86.16	3.58	19878.50	507.56	3.010105e+05	3.421000e+01	6.417926e+00	66.05	71.661323	4651	2.514e-02
300kHz_050dA_100Mss_bobN1NFPAA0070.txt	44.13	23.14	87.08	3.62	19878.50	507.17	3.010753e+05	3.420661e+01	6.419573e+00	66.86	72.547809	4650	2.519e-02
300kHz_050dA_100Mss_bobN1NFPAA0071.txt	44.58	23.27	86.87	3.62	19878.50	507.51	3.010753e+05	3.422410e+01	6.419135e+00	66.68	72.312503	4650	2.520e-02
300kHz_050dA_100Mss_bobN1NFPAA0072.txt	45.03	23.41	87.09	3.63	19878.50	507.95	3.010753e+05	3.426278e+01	6.419331e+00	66.85	72.417948	4650	2.522e-02
300kHz_050dA_100Mss_bobN1NFPAA0073.txt	45.5	23.55	87.60	3.65	19878.50	507.28	3.010105e+05	3.423057e+01	6.420206e+00	67.20	72.889643	4651	2.512e-02
300kHz_050dA_100Mss_bobN1NFPAA0074.txt	45.96	23.69	87.79	3.66	19878.50	506.76	3.010753e+05	3.421652e+01	6.420784e+00	67.47	73.200333	4650	2.519e-02
300kHz_050dA_100Mss_bobN1NFPAA0075.txt	46.41	23.78	87.35	3.63	19878.50	508.07	3.010753e+05	3.426844e+01	6.419504e+00	66.95	72.510621	4650	2.514e-02
300kHz_050dA_100Mss_bobN1NFPAA0076.txt	47.35	23.97	87.72	3.64	19878.50	508.30	3.010753e+05	3.427383e+01	6.420258e+00	67.33	72.916599	4650	2.526e-02
300kHz_050dA_100Mss_bobN1NFPAA0077.txt	47.8	24.06	88.64	3.68	19878.50	508.20	3.010753e+05	3.433329e+01	6.421537e+00	68.07	73.606361	4650	2.528e-02
300kHz_050dA_100Mss_bobN1NFPAA0078.txt	48.25	24.15	88.31	3.67	19878.50	508.31	3.010753e+05	3.430303e+01	6.420913e+00	67.70	73.270394	4650	2.517e-02
300kHz_050dA_100Mss_bobN1NFPAA0079.txt	48.71	24.24	88.17	3.67	19878.50	508.10	3.010753e+05	3.430006e+01	6.421042e+00	67.76	73.339119	4650	2.520e-02
300kHz_050dA_100Mss_bobN1NFPAA0080.txt	49.15	24.33	88.53	3.68	19878.50	508.45	3.010753e+05	3.433709e+01	6.421684e+00	68.15	73.685391	4650	2.525e-02
300kHz_050dA_100Mss_bobN1NFPAA0081.txt	49.6	24.42	88.65	3.66	19878.50	510.26	3.010753e+05	3.444071e+01	6.420476e+00	67.76	73.035277	4650	2.548e-02
300kHz_050dA_100Mss_bobN1NFPAA0082.txt	50.05	24.50	88.64	3.67	19878.50	509.28	3.010753e+05	3.437245e+01	6.421397e+00	68.08	73.530929	4650	2.534e-02
300kHz_050dA_100Mss_bobN1NFPAA0083.txt	50.51	24.55	88.44	3.67	19878.50	509.74	3.010753e+05	3.440600e+01	6.420903e+00	67.90	73.264750	4650	2.532e-02
300kHz_050dA_100Mss_bobN1NFPAA0084.txt	50.97	24.60	89.12	3.70	19878.50	509.73	3.010753e+05	3.441480e+01	6.422386e+00	68.65	74.063771	4650	2.529e-02
300kHz_050dA_100Mss_bobN1NFPAA0085.txt	51.41	24.68	89.45	3.70	19878.50	508.52	3.010753e+05	3.433573e+01	6.422385e+00	68.49	74.063217	4650	2.539e-02
300kHz_050dA_100Mss_bobN1NFPAA0086.txt	51.86	24.77	89.34	3.70	19878.50	509.40	3.010105e+05	3.440741e+01	6.422033e+00	68.44	73.873965	4651	2.550e-02
300kHz_050dA_100Mss_bobN1NFPAA0087.txt	52.31	24.86	89.15	3.69	19878.50	508.97	3.010105e+05	3.437783e+01	6.422048e+00	68.39	73.881631	4651	2.536e-02
300kHz_050dA_100Mss_bobN1NFPAA0088.txt	52.76	24.95	89.52	3.70	19878.50	510.84	3.010753e+05	3.448981e+01	6.422748e+00	68.97	74.258867	4650	2.535e-02
300kHz_050dA_100Mss_bobN1NFPAA0089.txt	53.23	25.05	89.40	3.69	19878.50	511.10	3.010753e+05	3.450760e+01	6.422264e+00	68.77	73.998295	4650	2.549e-02
300kHz_050dA_100Mss_bobN1NFPAA0090.txt	53.68	25.14	89.65	3.71	19878.50	509.91	3.010753e+05	3.443248e+01	6.422625e+00	68.80	74.192295	4650	2.538e-02
300kHz_050dA_100Mss_bobN1NFPAA0091.txt	54.13	25.21	90.01	3.72	19878.50	510.55	3.010753e+05	3.446982e+01	6.423439e+00	69.27	74.631590	4650	2.541e-02
300kHz_050dA_100Mss_bobN1NFPAA0092.txt	54.57	25.26	89.96	3.70	19878.50	511.42	3.010753e+05	3.451994e+01	6.422865e+00	69.09	74.321631	4650	2.541e-02
300kHz_050dA_100Mss_bobN1NFPAA0093.txt	55.04	25.31	90.07	3.71	19878.50	511.72	3.010753e+05	3.452366e+01	6.422398e+00	68.87	74.070364	4650	2.545e-02
300kHz_050dA_100Mss_bobN1NFPAA0094.txt	55.49	25.45	90.82	3.74	19878.50	510.97	3.010105e+05	3.450374e+01	6.424005e+00	69.60	74.936821	4651	2.569e-02
300kHz_050dA_100Mss_bobN1NFPAA0095.txt	56.39	25.64	91.33	3.75	19878.50	512.38	3.010753e+05	3.462399e+01	6.423799e+00	69.76	74.826557	4650	2.553e-02
300kHz_050dA_100Mss_bobN1NFPAA0096.txt	56.85	25.68	90.78	3.73	19878.50	512.21	3.010753e+05	3.458970e+01	6.423586e+00	69.59	74.711454	4650	2.561e-02
300kHz_050dA_100Mss_bobN1NFPAA0097.txt	57.29	25.76	90.12	3.72	19878.50	511.89	3.010753e+05	3.457312e+01	6.422963e+00	69.25	74.374448	4650	2.543e-02
300kHz_050dA_100Mss_bobN1NFPAA0098.txt	57.74	25.85	91.06	3.74	19878.50	512.96	3.010753e+05	3.465426e+01	6.423945e+00	69.89	74.904854	4650	2.561e-02
300kHz_050dA_100Mss_bobN1NFPAA0099.txt	58.2	25.94	90.16	3.72	19878.50	511.63	3.010753e+05	3.452701e+01	6.422803e+00	69.08	74.288589	4650	2.553e-02
300kHz_050dA_100Mss_bobN1NFPAA0100.txt	58.65	26.03	91.59	3.76	19878.50	513.53	3.010753e+05	3.468531e+01	6.424639e+00	70.30	75.278328	4650	2.559e-02
300kHz_050dA_100Mss_bobN1NFPAA0101.txt	59.11	26.11	91.57	3.78	19878.50	511.30	3.010753e+05	3.456362e+01	6.424993e+00	70.23	75.468673	4650	2.554e-02
300kHz_050dA_100Mss_bobN1NFPAA0102.txt	59.56	26.16	91.27	3.77	19878.50	511.69	3.010753e+05	3.457851e+01	6.424285e+00	69.91	75.087714	4650	2.531e-02
300kHz_050dA_100Mss_bobN1NFPAA0103.txt	60.01	26.20	91.82	3.77	19878.50	513.27	3.010753e+05	3.469354e+01	6.425059e+00	70.52	75.505442	4650	2.577e-02
300kHz_050dA_100Mss_bobN1NFPAA0104.txt	60.46	26.29	91.74	3.76	19878.50	514.00	3.010105e+05	3.472096e+01	6.424048e+00	70.06	74.960071	4651	2.567e-02
300kHz_050dA_100Mss_bobN1NFPAA0105.txt	60.91	26.38	92.49	3.80	19878.50	513.04	3.010753e+05	3.469001e+01	6.426332e+00	71.14	76.191534	4650	2.592e-02
300kHz_050dA_100Mss_bobN1NFPAA0106.txt	61.37	26.47	91.70	3.76	19878.50	514.92	3.010753e+05	3.478653e+01	6.424131e+00	70.25	75.004676	4650	2.584e-02
300kHz_050dA_100Mss_bobN1NFPAA0107.txt	61.83	26.57	91.15	3.74	19878.50	514.03	3.010753e+05	3.470918e+01	6.423198e+00	69.63	74.501448	4650	2.572e-02
300kHz_050dA_100Mss_bobN1NFPAA0108.txt	62.29	26.66	92.10	3.76	19878.50	514.70	3.010753e+05	3.476672e+01	6.424356e+00	70.32	75.126266	4650	2.575e-02
300kHz_050dA_100Mss_bobN1NFPAA0109.txt	62.73	26.75	91.69	3.77	19878.50	514.41	3.010753e+05	3.476263e+01	6.424269e+00	70.27	75.079815	4650	2.563e-02
300kHz_050dA_100Mss_bobN1NFPAA0110.txt	63.18	26.84	91.67	3.75	19878.50	514.92	3.010753e+05	3.478673e+01	6.424571e+00	70.47	75.241661	4650	2.571e-02
300kHz_050dA_100Mss_bobN1NFPAA0111.txt	63.66	26.93	92.02	3.77	19878.50	514.52	3.010753e+05	3.472952e+01	6.425132e+00	70.63	75.544612	4650	2.564e-02
300kHz_050dA_100Mss_bobN1NFPAA0112.txt	64.12	27.02	92.80	3.79	19878.50	515.46	3.010753e+05	3.482692e+01	6.425636e+00	71.08	75.817260	4650	2.584e-02
300kHz_050dA_100Mss_bobN1NFPAA0113.txt	64.57	27.11	92.25	3.77	19878.50	515.54	3.010753e+05	3.481032e+01	6.424612e+00	70.54	75.263979	4650	2.583e-02
300kHz_050dA_100Mss_bobN1NFPAA0114.txt	65.48	27.30	92.61	3.81	19878.50	514.22	3.010753e+05	3.476976e+01	6.425904e+00	71.10	75.961020	4650	2.567e-02
300kHz_050dA_100Mss_bobN1NFPAA0115.txt	65.93	27.39	92.30	3.79	19878.50	514.11	3.010753e+05	3.473379e+01	6.425065e+00	70.61	75.507739	4650	2.578e-02
300kHz_050dA_100Mss_bobN1NFPAA0116.txt	66.39	27.44	93.18	3.82	19878.50	514.78	3.010753e+05	3.480229e+01	6.426190e+00	71.30	76.115118	4650	2.567e-02
300kHz_050dA_100Mss_bobN1NFPAA0117.txt	66.84	27.48	93.25	3.82	19878.50	514.43	3.010753e+05	3.476410e+01	6.426154e+00	71.21	76.096117	4650	2.581e-02
300kHz_050dA_100Mss_bobN1NFPAA0118.txt	67.31	27.59	92.99	3.80	19878.50	516.75	3.010753e+05	3.487629e+01	6.425621e+00	71.17	75.808357	4650	2.581e-02
300kHz_050dA_100Mss_bobN1NFPAA0119.txt	67.75	27.72	93.20	3.80	19878.50	517.09	3.010753e+05	3.493760e+01	6.425873e+00	71.42	75.944270	4650	2.577e-02
300kHz_050dA_100Mss_bobN1NFPAA0120.txt	68.23	27.82	92.96	3.81	19878.50	515.90	3.010753e+05	3.485209e+01	6.426859e+00	71.74	76.476250	4650	2.584e-02
300kHz_050dA_100Mss_bobN1NFPAA0121.txt	68.67	27.87	92.72	3.81	19878.50	516.08	3.010753e+05	3.487211e+01	6.425244e+00	70.98	75.604981	4650	2.566e-02
300kHz_050dA_100Mss_bobN1NFPAA0122.txt	69.12	27.92	92.94	3.81	19878.50	514.91	3.010753e+05	3.480628e+01	6.426624e+00	71.53	76.349412	4650	2.577e-02
300kHz_050dA_100Mss_bobN1NFPAA0123.txt	69.57	28.01	93.82	3.82	19878.50	517.17	3.010753e+05	3.497050e+01	6.426589e+00	71.85	76.330781	4650	2.586e-02
300kHz_050dA_100Mss_bobN1NFPAA0124.txt	70.02	28.10	92.93	3.80	19878.50	516.48	3.010753e+05	3.487573e+01	6.425735e+00	71.23	75.869261	4650	2.586e-02
300kHz_050dA_100Mss_bobN1NFPAA0125.txt	70.47	28.10	93.76	3.83	19878.50	516.98	3.010753e+05	3.493553e+01	6.426404e+00	71.68	76.230903	4650	2.583e-02
300kHz_050dA_100Mss_bobN1NFPAA0126.txt	70.92	28.10	94.44	3.83	19878.50	518.11	3.010753e+05	3.501586e+01	6.427709e+00	72.50	76.934831	4650	2.591e-02
300kHz_050dA_100Mss_bobN1NFPAA0127.txt	71.38	28.18	93.92	3.83	19878.50	517.55	3.010753e+05	3.496002e+01	6.426811e+00	71.94	76.451125	4650	2.608e-02
300kHz_050dA_100Mss_bobN1NFPAA0128.txt	71.82	28.26	93.45	3.82	19878.50	516.77	3.010753e+05	3.491742e+01	6.426296e+00	71.59	76.172412	4650	2.595e-02
300kHz_050dA_100Mss_bobN1NFPAA0129.txt	72.28	28.33	94.06	3.83	19878.50	518.04	3.010753e+05	3.501131e+01	6.426688e+00	71.98	76.384482	4650	2.590e-02
300kHz_050dA_100Mss_bobN1NFPAA0130.txt	72.72	28.37	93.75	3.81	19878.50	518.74	3.010753e+05	3.501742e+01	6.426025e+00	71.66	76.026780	4650	2.597e-02
300kHz_050dA_100Mss_bobN1NFPAA0131.txt	73.16	28.43	94.73	3.84	19878.50	517.92	3.010753e+05	3.499825e+01	6.427644e+00	72.43	76.899838	4650	2.606e-02
300kHz_050dA_100Mss_bobN1NFPAA0132.txt	73.61	28.52	94.58	3.86	19878.50	517.35	3.010753e+05	3.496839e+01	6.427404e+00	72.25	76.770844	4650	2.605e-02
300kHz_050dA_100Mss_bobN1NFPAA0133.txt	74.51	28.70	94.91	3.86	19878.50	517.18	3.010105e+05	3.497701e+01	6.428064e+00	72.58	77.126754	4651	2.602e-02
300kHz_050dA_100Mss_bobN1NFPAA0134.txt	74.95	28.79	95.46	3.86	19878.50	517.86	3.010753e+05	3.499239e+01	6.428798e+00	72.99	77.523502	4650	2.617e-02
300kHz_050dA_100Mss_bobN1NFPAA0135.txt	75.4	28.88	94.87	3.85	19878.50	518.32	3.010753e+05	3.503012e+01	6.427747e+00	72.55	76.956027	4650	2.612e-02
300kHz_050dA_100Mss_bobN1NFPAA0136.txt	75.87	28.97	95.23	3.88	19878.50	518.46	3.010753e+05	3.506386e+01	6.428079e+00	72.78	77.136108	4650	2.591e-02
300kHz_050dA_100Mss_bobN1NFPAA0137.txt	76.32	29.03	95.04	3.86	19878.50	518.23	3.010753e+05	3.503051e+01	6.428020e+00	72.68	77.104064	4650	2.590e-02
300kHz_050dA_100Mss_bobN1NFPAA0138.txt	76.77	29.08	95.52	3.87	19878.50	519.56	3.010753e+05	3.510851e+01	6.428245e+00	72.96	77.225408	4650	2.606e-02
300kHz_050dA_100Mss_bobN1NFPAA0139.txt	77.21	29.12	94.71	3.85	19878.50	519.14	3.010753e+05	3.508941e+01	6.427578e+00	72.58	76.864624	4650	2.584e-02
300kHz_050dA_100Mss_bobN1NFPAA0140.txt	77.69	29.17	95.07	3.86	19878.50	518.72	3.010753e+05	3.506750e+01	6.427464e+00	72.48	76.803870	4650	2.610e-02
300kHz_050dA_100Mss_bobN1NFPAA0141.txt	78.13	29.24	95.17	3.86	19878.50	519.37	3.010105e+05	3.511998e+01	6.428101e+00	72.89	77.147486	4651	2.624e-02
