Repository: gbasso1991/260907_Mi_DRX_VSM

File: data_ESAR/M11/300kHz_050dA_100Mss_bobN1NF-M11_resultados.txt
# Configuracion:
# Concentracion g/m^3_=_5520.0
# C_Vs_to_Am_M_A/Vsm_=_65563218390.804596
# pendiente_HvsI_1/m_=_3716.3
# ordenada_HvsI_A/m_=_1297.0
# frecuencia_ref_Hz_=_301083.07521015964
# 
Resultados:
# tau_ns_=_(2.48+/-0.05)e+02
# dphi_rad_=_6.72+/-0.01
# SAR_W/g_=_413.98+/-13.47
# Hc_kA/m_=_10.35+/-0.12
# Mr_A/m_=_122.57+/-4.04
# Magnetizacion_max_emu/g_=_38.0+/-0.5
# Suceptibilidad_a_M=0_=_(2.211+/-0.091)e-02

Nombre_archivo	Time_m_(s)	Temperatura_(ºC)	Mr_(A/m)	Hc_(kA/m)	Campo_max_(A/m)	Mag_max_(A/m)	f0	mag0	dphi0	SAR_(W/g)	Tau_(ns)	N	xi_M_0
300kHz_050dA_100Mss_bobN1NF2P1C0012.txt	19.86	16.54	108.93	9.86	19878.50	199.54	3.011400e+05	1.440558e+01	6.694246e+00	367.36	230.415312	4649	1.937e-02
300kHz_050dA_100Mss_bobN1NF2P1C0013.txt	20.3	16.72	110.67	9.98	19878.50	200.55	3.010753e+05	1.450314e+01	6.699542e+00	374.26	233.755797	4650	1.960e-02
300kHz_050dA_100Mss_bobN1NF2P1C0014.txt	20.76	16.90	113.04	10.05	19878.50	201.38	3.010753e+05	1.461198e+01	6.706642e+00	383.11	238.254502	4650	2.010e-02
300kHz_050dA_100Mss_bobN1NF2P1C0015.txt	21.23	17.09	114.33	10.08	19878.50	202.93	3.010753e+05	1.470799e+01	6.706889e+00	385.84	238.415341	4650	2.015e-02
300kHz_050dA_100Mss_bobN1NF2P1C0016.txt	21.68	17.27	112.12	10.05	19878.50	203.47	3.010753e+05	1.464951e+01	6.698961e+00	377.54	233.388352	4650	2.011e-02
300kHz_050dA_100Mss_bobN1NF2P1C0017.txt	22.14	17.47	114.93	10.11	19878.50	205.05	3.010753e+05	1.483043e+01	6.705427e+00	387.79	237.487603	4650	2.056e-02
300kHz_050dA_100Mss_bobN1NF2P1C0018.txt	22.6	17.70	116.28	10.15	19878.50	204.96	3.010753e+05	1.488660e+01	6.709704e+00	392.96	240.206817	4650	2.107e-02
300kHz_050dA_100Mss_bobN1NF2P1C0019.txt	23.5	18.05	115.95	10.18	19878.50	205.13	3.010753e+05	1.483818e+01	6.709363e+00	391.39	239.988652	4650	2.074e-02
300kHz_050dA_100Mss_bobN1NF2P1C0020.txt	23.97	18.19	117.00	10.19	19878.50	206.10	3.010753e+05	1.491240e+01	6.711844e+00	395.49	241.573962	4650	2.069e-02
300kHz_050dA_100Mss_bobN1NF2P1C0021.txt	24.41	18.28	117.13	10.20	19878.50	206.45	3.011400e+05	1.493460e+01	6.711869e+00	396.19	241.588846	4649	2.087e-02
300kHz_050dA_100Mss_bobN1NF2P1C0022.txt	24.88	18.38	118.08	10.25	19878.50	206.15	3.010753e+05	1.496555e+01	6.715153e+00	399.77	243.690524	4650	2.115e-02
300kHz_050dA_100Mss_bobN1NF2P1C0023.txt	25.33	18.56	118.52	10.23	19878.50	207.26	3.010753e+05	1.500551e+01	6.714853e+00	400.58	243.500627	4650	2.090e-02
300kHz_050dA_100Mss_bobN1NF2P1C0024.txt	25.79	18.79	118.09	10.20	19878.50	207.83	3.010753e+05	1.502620e+01	6.710775e+00	397.58	240.891126	4650	2.085e-02
300kHz_050dA_100Mss_bobN1NF2P1C0025.txt	26.24	18.97	119.18	10.24	19878.50	207.11	3.011400e+05	1.504457e+01	6.715685e+00	402.44	244.033951	4649	2.120e-02
300kHz_050dA_100Mss_bobN1NF2P1C0026.txt	26.7	19.11	119.68	10.26	19878.50	208.32	3.010753e+05	1.510216e+01	6.716324e+00	404.45	244.447174	4650	2.113e-02
300kHz_050dA_100Mss_bobN1NF2P1C0027.txt	27.15	19.26	119.75	10.28	19878.50	207.44	3.010753e+05	1.506151e+01	6.717248e+00	404.16	245.037762	4650	2.116e-02
300kHz_050dA_100Mss_bobN1NF2P1C0028.txt	27.6	19.44	118.81	10.28	19878.50	207.79	3.011400e+05	1.505503e+01	6.715299e+00	402.38	243.786470	4649	2.116e-02
300kHz_050dA_100Mss_bobN1NF2P1C0029.txt	28.06	19.63	119.85	10.30	19878.50	207.17	3.011400e+05	1.503426e+01	6.718387e+00	404.51	245.767086	4649	2.146e-02
300kHz_050dA_100Mss_bobN1NF2P1C0030.txt	28.51	19.86	120.39	10.32	19878.50	207.64	3.010753e+05	1.511445e+01	6.719324e+00	407.40	246.372896	4650	2.156e-02
300kHz_050dA_100Mss_bobN1NF2P1C0031.txt	28.97	20.08	119.74	10.28	19878.50	208.67	3.010753e+05	1.514122e+01	6.715524e+00	404.79	243.933131	4650	2.133e-02
300kHz_050dA_100Mss_bobN1NF2P1C0032.txt	29.42	20.18	120.14	10.28	19878.50	209.08	3.010753e+05	1.514962e+01	6.715167e+00	404.70	243.703686	4650	2.158e-02
300kHz_050dA_100Mss_bobN1NF2P1C0033.txt	29.88	20.28	121.41	10.34	19878.50	208.03	3.010105e+05	1.515092e+01	6.720691e+00	409.49	247.258252	4651	2.202e-02
300kHz_050dA_100Mss_bobN1NF2P1C0034.txt	30.33	20.43	120.30	10.32	19878.50	208.66	3.010753e+05	1.516210e+01	6.718136e+00	407.64	245.609007	4650	2.153e-02
300kHz_050dA_100Mss_bobN1NF2P1C0035.txt	30.79	20.62	121.22	10.34	19878.50	208.90	3.010753e+05	1.518233e+01	6.720491e+00	410.26	247.124694	4650	2.132e-02
300kHz_050dA_100Mss_bobN1NF2P1C0036.txt	31.24	20.77	121.12	10.32	19878.50	208.80	3.010753e+05	1.517583e+01	6.719559e+00	409.26	246.524952	4650	2.161e-02
300kHz_050dA_100Mss_bobN1NF2P1C0037.txt	31.69	20.91	122.26	10.37	19878.50	208.40	3.010753e+05	1.521241e+01	6.724955e+00	414.99	250.007395	4650	2.218e-02
300kHz_050dA_100Mss_bobN1NF2P1C0038.txt	32.61	21.18	122.55	10.34	19878.50	209.69	3.010753e+05	1.523717e+01	6.722191e+00	413.23	248.223644	4650	2.154e-02
300kHz_050dA_100Mss_bobN1NF2P1C0039.txt	33.07	21.33	122.13	10.38	19878.50	208.55	3.011400e+05	1.519027e+01	6.723699e+00	413.37	249.193931	4649	2.199e-02
300kHz_050dA_100Mss_bobN1NF2P1C0040.txt	33.53	21.51	123.17	10.40	19878.50	208.51	3.010753e+05	1.521300e+01	6.726607e+00	416.45	251.079143	4650	2.208e-02
300kHz_050dA_100Mss_bobN1NF2P1C0041.txt	33.99	21.70	122.31	10.38	19878.50	208.40	3.010753e+05	1.519351e+01	6.725318e+00	414.79	250.244131	4650	2.202e-02
300kHz_050dA_100Mss_bobN1NF2P1C0042.txt	34.44	21.83	122.31	10.37	19878.50	208.96	3.010753e+05	1.524299e+01	6.722208e+00	413.41	248.234568	4650	2.225e-02
300kHz_050dA_100Mss_bobN1NF2P1C0043.txt	34.89	21.97	121.91	10.36	19878.50	209.33	3.010753e+05	1.525073e+01	6.720804e+00	412.38	247.329837	4650	2.215e-02
300kHz_050dA_100Mss_bobN1NF2P1C0044.txt	35.35	22.10	123.13	10.40	19878.50	209.05	3.010753e+05	1.524736e+01	6.724817e+00	415.82	249.921883	4650	2.249e-02
300kHz_050dA_100Mss_bobN1NF2P1C0045.txt	35.8	22.24	122.32	10.39	19878.50	208.84	3.010753e+05	1.521208e+01	6.722883e+00	413.16	248.669615	4650	2.219e-02
300kHz_050dA_100Mss_bobN1NF2P1C0046.txt	36.26	22.38	122.30	10.38	19878.50	209.42	3.010753e+05	1.524418e+01	6.723311e+00	414.41	248.945217	4650	2.209e-02
300kHz_050dA_100Mss_bobN1NF2P1C0047.txt	36.72	22.52	122.93	10.39	19878.50	209.60	3.010753e+05	1.526949e+01	6.723998e+00	415.70	249.392255	4650	2.232e-02
300kHz_050dA_100Mss_bobN1NF2P1C0048.txt	37.18	22.65	123.52	10.39	19878.50	209.63	3.010753e+05	1.529910e+01	6.725691e+00	418.00	250.484782	4650	2.213e-02
300kHz_050dA_100Mss_bobN1NF2P1C0049.txt	37.64	22.79	122.95	10.39	19878.50	210.33	3.010753e+05	1.530425e+01	6.723058e+00	415.82	248.784204	4650	2.235e-02
300kHz_050dA_100Mss_bobN1NF2P1C0050.txt	38.08	22.93	123.42	10.40	19878.50	209.35	3.010753e+05	1.529666e+01	6.725219e+00	417.52	250.180320	4650	2.236e-02
300kHz_050dA_100Mss_bobN1NF2P1C0051.txt	38.55	23.12	123.66	10.40	19878.50	209.81	3.010753e+05	1.531392e+01	6.724940e+00	417.74	249.999785	4650	2.243e-02
300kHz_050dA_100Mss_bobN1NF2P1C0052.txt	39.01	23.30	123.86	10.40	19878.50	210.82	3.010105e+05	1.537658e+01	6.724087e+00	418.61	249.450485	4651	2.246e-02
300kHz_050dA_100Mss_bobN1NF2P1C0053.txt	39.48	23.44	123.57	10.39	19878.50	210.08	3.010753e+05	1.534628e+01	6.723216e+00	417.10	248.889738	4650	2.269e-02
300kHz_050dA_100Mss_bobN1NF2P1C0054.txt	39.94	23.58	123.56	10.41	19878.50	209.89	3.010753e+05	1.533397e+01	6.725795e+00	419.05	250.553050	4650	2.244e-02
300kHz_050dA_100Mss_bobN1NF2P1C0055.txt	40.4	23.72	124.17	10.42	19878.50	210.18	3.010753e+05	1.535851e+01	6.726958e+00	420.75	251.308507	4650	2.235e-02
300kHz_050dA_100Mss_bobN1NF2P1C0056.txt	40.86	23.86	124.11	10.39	19878.50	210.51	3.010753e+05	1.535524e+01	6.724624e+00	418.59	249.797492	4650	2.236e-02
300kHz_050dA_100Mss_bobN1NF2P1C0057.txt	41.77	24.13	123.88	10.40	19878.50	210.48	3.010753e+05	1.534881e+01	6.723919e+00	417.79	249.343800	4650	2.237e-02
300kHz_050dA_100Mss_bobN1NF2P1C0058.txt	42.25	24.28	124.17	10.45	19878.50	209.53	3.010753e+05	1.531381e+01	6.728722e+00	421.08	252.452278	4650	2.242e-02
300kHz_050dA_100Mss_bobN1NF2P1C0059.txt	42.7	24.41	123.62	10.43	19878.50	210.04	3.010753e+05	1.533518e+01	6.725852e+00	419.13	250.596067	4650	2.270e-02
300kHz_050dA_100Mss_bobN1NF2P1C0060.txt	43.14	24.53	124.47	10.40	19878.50	211.29	3.010753e+05	1.539787e+01	6.725339e+00	420.39	250.262332	4650	2.239e-02
300kHz_050dA_100Mss_bobN1NF2P1C0061.txt	43.6	24.62	124.68	10.42	19878.50	210.49	3.010753e+05	1.535569e+01	6.727890e+00	421.50	251.912131	4650	2.245e-02
300kHz_050dA_100Mss_bobN1NF2P1C0062.txt	44.05	24.71	124.82	10.44	19878.50	210.73	3.010105e+05	1.541161e+01	6.727609e+00	422.69	251.733910	4651	2.269e-02
300kHz_050dA_100Mss_bobN1NF2P1C0063.txt	44.51	24.80	123.92	10.40	19878.50	211.43	3.010105e+05	1.540560e+01	6.723018e+00	418.45	248.760625	4651	2.216e-02
300kHz_050dA_100Mss_bobN1NF2P1C0064.txt	44.97	24.89	125.22	10.43	19878.50	210.86	3.010753e+05	1.541256e+01	6.726684e+00	421.99	251.131534	4650	2.230e-02
300kHz_050dA_100Mss_bobN1NF2P1C0065.txt	45.43	24.99	125.09	10.40	19878.50	211.53	3.010105e+05	1.541796e+01	6.725340e+00	420.85	250.262721	4651	2.281e-02
300kHz_050dA_100Mss_bobN1NF2P1C0066.txt	45.88	25.08	125.42	10.44	19878.50	211.13	3.010753e+05	1.544777e+01	6.728069e+00	424.18	252.031189	4650	2.266e-02
300kHz_050dA_100Mss_bobN1NF2P1C0067.txt	46.34	25.20	124.67	10.43	19878.50	211.59	3.010105e+05	1.544631e+01	6.724691e+00	421.04	249.844661	4651	2.286e-02
300kHz_050dA_100Mss_bobN1NF2P1C0068.txt	46.79	25.34	125.32	10.43	19878.50	211.19	3.010105e+05	1.543484e+01	6.727300e+00	423.05	251.532696	4651	2.287e-02
300kHz_050dA_100Mss_bobN1NF2P1C0069.txt	47.25	25.48	124.83	10.41	19878.50	212.29	3.010753e+05	1.548402e+01	6.724875e+00	422.33	249.962267	4650	2.237e-02
300kHz_050dA_100Mss_bobN1NF2P1C0070.txt	47.71	25.61	124.89	10.42	19878.50	212.12	3.010753e+05	1.547304e+01	6.724894e+00	422.04	249.975518	4650	2.260e-02
300kHz_050dA_100Mss_bobN1NF2P1C0071.txt	48.16	25.73	125.95	10.42	19878.50	212.45	3.010105e+05	1.551946e+01	6.726170e+00	424.36	250.800471	4651	2.304e-02
300kHz_050dA_100Mss_bobN1NF2P1C0072.txt	48.61	25.82	126.03	10.44	19878.50	211.75	3.010105e+05	1.550245e+01	6.728871e+00	426.31	252.555182	4651	2.305e-02
300kHz_050dA_100Mss_bobN1NF2P1C0073.txt	49.06	25.91	125.78	10.46	19878.50	211.34	3.010105e+05	1.546107e+01	6.729191e+00	425.45	252.760945	4651	2.310e-02
300kHz_050dA_100Mss_bobN1NF2P1C0074.txt	49.52	26.00	125.48	10.44	19878.50	211.85	3.010753e+05	1.548564e+01	6.726463e+00	423.79	250.989670	4650	2.300e-02
300kHz_050dA_100Mss_bobN1NF2P1C0075.txt	49.97	26.09	125.84	10.45	19878.50	211.52	3.010753e+05	1.546399e+01	6.728289e+00	424.82	252.175421	4650	2.305e-02
300kHz_050dA_100Mss_bobN1NF2P1C0076.txt	50.9	26.37	126.68	10.45	19878.50	212.27	3.010753e+05	1.554250e+01	6.729373e+00	427.95	252.880498	4650	2.274e-02
300kHz_050dA_100Mss_bobN1NF2P1C0077.txt	51.36	26.44	125.49	10.43	19878.50	211.66	3.010753e+05	1.549525e+01	6.726656e+00	424.22	251.114163	4650	2.300e-02
300kHz_050dA_100Mss_bobN1NF2P1C0078.txt	51.82	26.48	126.34	10.45	19878.50	212.17	3.010753e+05	1.551744e+01	6.728175e+00	426.19	252.103179	4650	2.298e-02
300kHz_050dA_100Mss_bobN1NF2P1C0079.txt	52.27	26.61	125.94	10.42	19878.50	213.06	3.010753e+05	1.555231e+01	6.724306e+00	423.68	249.598014	4650	2.312e-02
300kHz_050dA_100Mss_bobN1NF2P1C0080.txt	52.73	26.79	125.81	10.45	19878.50	212.22	3.010753e+05	1.549336e+01	6.727324e+00	424.77	251.549578	4650	2.276e-02
300kHz_050dA_100Mss_bobN1NF2P1C0081.txt	53.18	26.94	126.33	10.42	19878.50	212.72	3.010753e+05	1.553807e+01	6.726868e+00	425.59	251.254248	4650	2.311e-02
300kHz_050dA_100Mss_bobN1NF2P1C0082.txt	53.63	27.03	126.41	10.45	19878.50	211.68	3.010753e+05	1.548755e+01	6.728384e+00	425.56	252.239574	4650	2.297e-02
300kHz_050dA_100Mss_bobN1NF2P1C0083.txt	54.12	27.14	127.99	10.44	19878.50	213.35	3.010753e+05	1.562909e+01	6.729729e+00	430.66	253.112221	4650	2.311e-02
300kHz_050dA_100Mss_bobN1NF2P1C0084.txt	54.58	27.27	127.17	10.47	19878.50	211.82	3.010753e+05	1.554801e+01	6.729991e+00	428.65	253.284754	4650	2.321e-02
300kHz_050dA_100Mss_bobN1NF2P1C0085.txt	55.04	27.41	126.53	10.45	19878.50	212.44	3.010105e+05	1.553853e+01	6.728417e+00	426.89	252.260033	4651	2.295e-02
300kHz_050dA_100Mss_bobN1NF2P1C0086.txt	55.5	27.55	126.02	10.45	19878.50	213.05	3.010753e+05	1.554548e+01	6.726952e+00	425.86	251.307819	4650	2.311e-02
300kHz_050dA_100Mss_bobN1NF2P1C0087.txt	55.94	27.68	126.32	10.42	19878.50	213.18	3.010753e+05	1.557066e+01	6.725592e+00	425.33	250.431736	4650	2.299e-02
300kHz_050dA_100Mss_bobN1NF2P1C0088.txt	56.39	27.78	125.92	10.41	19878.50	213.48	3.010753e+05	1.558753e+01	6.723793e+00	424.18	249.266575	4650	2.299e-02
300kHz_050dA_100Mss_bobN1NF2P1C0089.txt	56.85	27.87	126.56	10.44	19878.50	213.22	3.010105e+05	1.556900e+01	6.726491e+00	426.00	251.012153	4651	2.328e-02
300kHz_050dA_100Mss_bobN1NF2P1C0090.txt	57.3	27.96	126.22	10.43	19878.50	213.17	3.010753e+05	1.555444e+01	6.725524e+00	424.83	250.384754	4650	2.304e-02
300kHz_050dA_100Mss_bobN1NF2P1C0091.txt	57.76	28.05	126.60	10.44	19878.50	213.17	3.010753e+05	1.556226e+01	6.726471e+00	425.89	250.999212	4650	2.255e-02
300kHz_050dA_100Mss_bobN1NF2P1C0092.txt	58.22	28.17	127.54	10.46	19878.50	212.64	3.010753e+05	1.557007e+01	6.730021e+00	429.29	253.302181	4650	2.287e-02
300kHz_050dA_100Mss_bobN1NF2P1C0093.txt	58.68	28.30	126.01	10.44	19878.50	213.31	3.010105e+05	1.556180e+01	6.725062e+00	424.52	250.083814	4651	2.288e-02
300kHz_050dA_100Mss_bobN1NF2P1C0094.txt	59.12	28.41	126.65	10.45	19878.50	213.05	3.010753e+05	1.557536e+01	6.726997e+00	426.72	251.340397	4650	2.283e-02

File: data_ESAR/M11/300kHz_050dA_100Mss_bobN1NF-M11_resultados_2.txt
# Configuracion:
# Concentracion g/m^3_=_5520.0
# C_Vs_to_Am_M_A/Vsm_=_65563218390.804596
# pendiente_HvsI_1/m_=_3716.3
# ordenada_HvsI_A/m_=_1297.0
# frecuencia_ref_Hz_=_301033.5480005353
# 
Resultados:
# tau_ns_=_(2.52+/-0.04)e+02
# dphi_rad_=_6.73+/-0.01
# SAR_W/g_=_439.72+/-12.57
# Hc_kA/m_=_10.36+/-0.11
# Mr_A/m_=_129.68+/-3.80
# Magnetizacion_max_emu/g_=_39.7+/-0.5
# Suceptibilidad_a_M=0_=_(2.287+/-0.090)e-02

Nombre_archivo	Time_m_(s)	Temperatura_(ºC)	Mr_(A/m)	Hc_(kA/m)	Campo_max_(A/m)	Mag_max_(A/m)	f0	mag0	dphi0	SAR_(W/g)	Tau_(ns)	N	xi_M_0
300kHz_050dA_100Mss_bobN1NF2P1C0014.txt	22.86	18.04	115.64	9.90	19878.50	208.63	3.010105e+05	1.509805e+01	6.700062e+00	389.98	234.131086	4651	2.015e-02
300kHz_050dA_100Mss_bobN1NF2P1C0015.txt	23.32	18.23	118.24	10.00	19878.50	210.95	3.010753e+05	1.531006e+01	6.706267e+00	401.08	238.062244	4650	2.060e-02
300kHz_050dA_100Mss_bobN1NF2P1C0016.txt	23.77	18.41	120.68	10.06	19878.50	211.78	3.010105e+05	1.538431e+01	6.711680e+00	407.77	241.511694	4651	2.081e-02
300kHz_050dA_100Mss_bobN1NF2P1C0017.txt	24.22	18.63	121.56	10.12	19878.50	212.24	3.010105e+05	1.546519e+01	6.713776e+00	411.80	242.855083	4651	2.096e-02
300kHz_050dA_100Mss_bobN1NF2P1C0018.txt	24.67	18.90	122.14	10.16	19878.50	212.54	3.010753e+05	1.550012e+01	6.716670e+00	415.42	244.710197	4650	2.121e-02
300kHz_050dA_100Mss_bobN1NF2P1C0019.txt	25.58	19.10	124.29	10.19	19878.50	214.18	3.010105e+05	1.563123e+01	6.719646e+00	421.53	246.624872	4651	2.185e-02
300kHz_050dA_100Mss_bobN1NF2P1C0020.txt	26.03	19.11	124.12	10.24	19878.50	213.52	3.010105e+05	1.559196e+01	6.722887e+00	423.39	248.710875	4651	2.163e-02
300kHz_050dA_100Mss_bobN1NF2P1C0021.txt	26.48	19.24	124.01	10.21	19878.50	214.83	3.010753e+05	1.564874e+01	6.718516e+00	421.07	245.894958	4650	2.148e-02
300kHz_050dA_100Mss_bobN1NF2P1C0022.txt	26.95	19.38	125.17	10.28	19878.50	214.35	3.010105e+05	1.567731e+01	6.724174e+00	426.87	249.546764	4651	2.192e-02
300kHz_050dA_100Mss_bobN1NF2P1C0023.txt	27.41	19.56	125.18	10.29	19878.50	214.58	3.010753e+05	1.569137e+01	6.724096e+00	427.28	249.493769	4650	2.220e-02
300kHz_050dA_100Mss_bobN1NF2P1C0024.txt	27.87	19.75	125.09	10.26	19878.50	215.51	3.010753e+05	1.572124e+01	6.720625e+00	424.94	247.254085	4650	2.169e-02
300kHz_050dA_100Mss_bobN1NF2P1C0025.txt	28.33	19.93	125.40	10.26	19878.50	215.74	3.010753e+05	1.575189e+01	6.721652e+00	426.70	247.916346	4650	2.167e-02
300kHz_050dA_100Mss_bobN1NF2P1C0026.txt	28.78	20.11	125.16	10.26	19878.50	215.81	3.010753e+05	1.572813e+01	6.720462e+00	424.98	247.148195	4650	2.173e-02
300kHz_050dA_100Mss_bobN1NF2P1C0027.txt	29.26	20.28	125.75	10.23	19878.50	217.05	3.010105e+05	1.579273e+01	6.719107e+00	425.39	246.279959	4651	2.204e-02
300kHz_050dA_100Mss_bobN1NF2P1C0028.txt	29.71	20.41	126.32	10.30	19878.50	216.80	3.010105e+05	1.580889e+01	6.722778e+00	429.18	248.641324	4651	2.217e-02
300kHz_050dA_100Mss_bobN1NF2P1C0029.txt	30.18	20.57	126.29	10.29	19878.50	216.16	3.010105e+05	1.578752e+01	6.722671e+00	428.50	248.573293	4651	2.206e-02
300kHz_050dA_100Mss_bobN1NF2P1C0030.txt	30.63	20.75	126.59	10.30	19878.50	216.86	3.010105e+05	1.579694e+01	6.723173e+00	429.22	248.899059	4651	2.186e-02
300kHz_050dA_100Mss_bobN1NF2P1C0031.txt	31.1	20.94	127.16	10.31	19878.50	216.78	3.010105e+05	1.584989e+01	6.724788e+00	432.13	249.943403	4651	2.234e-02
300kHz_050dA_100Mss_bobN1NF2P1C0032.txt	31.56	21.12	127.97	10.32	19878.50	217.23	3.010105e+05	1.588404e+01	6.726375e+00	434.52	250.971854	4651	2.203e-02
300kHz_050dA_100Mss_bobN1NF2P1C0033.txt	32.01	21.30	127.45	10.32	19878.50	216.91	3.010105e+05	1.584131e+01	6.725447e+00	432.50	250.366982	4651	2.192e-02
300kHz_050dA_100Mss_bobN1NF2P1C0034.txt	32.47	21.44	127.90	10.29	19878.50	218.21	3.010105e+05	1.594778e+01	6.723634e+00	433.74	249.201290	4651	2.223e-02
300kHz_050dA_100Mss_bobN1NF2P1C0035.txt	32.94	21.58	128.20	10.35	19878.50	217.32	3.010105e+05	1.590656e+01	6.727676e+00	436.33	251.813404	4651	2.254e-02
300kHz_050dA_100Mss_bobN1NF2P1C0036.txt	33.39	21.76	128.60	10.35	19878.50	218.07	3.010105e+05	1.595198e+01	6.727642e+00	437.54	251.791588	4651	2.228e-02
300kHz_050dA_100Mss_bobN1NF2P1C0037.txt	33.85	21.94	128.25	10.36	19878.50	218.24	3.010105e+05	1.596154e+01	6.726777e+00	437.01	251.230648	4651	2.272e-02
300kHz_050dA_100Mss_bobN1NF2P1C0038.txt	34.77	22.31	128.20	10.32	19878.50	218.54	3.010105e+05	1.593745e+01	6.724485e+00	434.24	249.748993	4651	2.238e-02
300kHz_050dA_100Mss_bobN1NF2P1C0039.txt	35.21	22.46	129.70	10.35	19878.50	218.12	3.010105e+05	1.596923e+01	6.728510e+00	438.81	252.356270	4651	2.246e-02
300kHz_050dA_100Mss_bobN1NF2P1C0040.txt	35.67	22.60	128.92	10.35	19878.50	218.58	3.010105e+05	1.598160e+01	6.726532e+00	437.33	251.072243	4651	2.254e-02
300kHz_050dA_100Mss_bobN1NF2P1C0041.txt	36.13	22.74	129.25	10.39	19878.50	218.49	3.010105e+05	1.597454e+01	6.729182e+00	439.58	252.791552	4651	2.296e-02
300kHz_050dA_100Mss_bobN1NF2P1C0042.txt	36.6	22.88	128.99	10.34	19878.50	219.56	3.010105e+05	1.603380e+01	6.724790e+00	437.15	249.946632	4651	2.267e-02
300kHz_050dA_100Mss_bobN1NF2P1C0043.txt	37.05	23.02	129.06	10.39	19878.50	218.19	3.010105e+05	1.598354e+01	6.728055e+00	438.79	252.060919	4651	2.283e-02
300kHz_050dA_100Mss_bobN1NF2P1C0044.txt	37.5	23.15	129.83	10.39	19878.50	218.55	3.010105e+05	1.601968e+01	6.729612e+00	441.21	253.070115	4651	2.274e-02
300kHz_050dA_100Mss_bobN1NF2P1C0045.txt	37.97	23.29	129.10	10.36	19878.50	219.02	3.010105e+05	1.601131e+01	6.726853e+00	438.44	251.280097	4651	2.251e-02
300kHz_050dA_100Mss_bobN1NF2P1C0046.txt	38.43	23.39	129.72	10.38	19878.50	219.03	3.010105e+05	1.602500e+01	6.728558e+00	440.39	252.387747	4651	2.295e-02
300kHz_050dA_100Mss_bobN1NF2P1C0047.txt	38.88	23.48	129.90	10.38	19878.50	219.44	3.010105e+05	1.602888e+01	6.728096e+00	440.07	252.087276	4651	2.244e-02
300kHz_050dA_100Mss_bobN1NF2P1C0048.txt	39.33	23.63	130.14	10.38	19878.50	219.56	3.010105e+05	1.606721e+01	6.729305e+00	442.24	252.870307	4651	2.257e-02
300kHz_050dA_100Mss_bobN1NF2P1C0049.txt	39.78	23.81	129.93	10.37	19878.50	220.23	3.010105e+05	1.609766e+01	6.727312e+00	441.23	251.577471	4651	2.295e-02
300kHz_050dA_100Mss_bobN1NF2P1C0050.txt	40.24	23.97	130.24	10.39	19878.50	219.36	3.010105e+05	1.605540e+01	6.729866e+00	442.43	253.235531	4651	2.327e-02
300kHz_050dA_100Mss_bobN1NF2P1C0051.txt	40.69	24.11	130.40	10.38	19878.50	219.67	3.010105e+05	1.605329e+01	6.729067e+00	441.64	252.717799	4651	2.268e-02
300kHz_050dA_100Mss_bobN1NF2P1C0052.txt	41.16	24.25	130.44	10.39	19878.50	219.79	3.010105e+05	1.609584e+01	6.728905e+00	442.66	252.614207	4651	2.270e-02
300kHz_050dA_100Mss_bobN1NF2P1C0053.txt	41.61	24.38	130.29	10.42	19878.50	219.46	3.010105e+05	1.602903e+01	6.730570e+00	442.36	253.692702	4651	2.263e-02
300kHz_050dA_100Mss_bobN1NF2P1C0054.txt	42.06	24.51	130.24	10.42	19878.50	218.93	3.010105e+05	1.606389e+01	6.730727e+00	443.46	253.798814	4651	2.339e-02
300kHz_050dA_100Mss_bobN1NF2P1C0055.txt	42.52	24.60	131.38	10.41	19878.50	220.48	3.010105e+05	1.614033e+01	6.731503e+00	446.29	254.301276	4651	2.324e-02
300kHz_050dA_100Mss_bobN1NF2P1C0056.txt	42.97	24.69	131.10	10.41	19878.50	219.49	3.010105e+05	1.606766e+01	6.731293e+00	444.09	254.164418	4651	2.305e-02
300kHz_050dA_100Mss_bobN1NF2P1C0057.txt	43.88	24.96	131.12	10.39	19878.50	220.62	3.010105e+05	1.614859e+01	6.728200e+00	443.45	252.154520	4651	2.291e-02
300kHz_050dA_100Mss_bobN1NF2P1C0058.txt	44.33	25.10	130.55	10.39	19878.50	220.93	3.010105e+05	1.615262e+01	6.727307e+00	442.73	251.577248	4651	2.335e-02
300kHz_050dA_100Mss_bobN1NF2P1C0059.txt	44.78	25.23	131.23	10.45	19878.50	219.69	3.010105e+05	1.610682e+01	6.732642e+00	446.42	255.043442	4651	2.341e-02
300kHz_050dA_100Mss_bobN1NF2P1C0060.txt	45.22	25.37	130.90	10.43	19878.50	219.93	3.010105e+05	1.611173e+01	6.730635e+00	444.70	253.737806	4651	2.335e-02
300kHz_050dA_100Mss_bobN1NF2P1C0061.txt	45.66	25.50	131.03	10.37	19878.50	221.21	3.010105e+05	1.617060e+01	6.727085e+00	443.02	251.433460	4651	2.317e-02
300kHz_050dA_100Mss_bobN1NF2P1C0062.txt	46.12	25.62	131.32	10.40	19878.50	221.06	3.010105e+05	1.616562e+01	6.729052e+00	444.71	252.707763	4651	2.314e-02
300kHz_050dA_100Mss_bobN1NF2P1C0063.txt	46.57	25.71	132.07	10.40	19878.50	220.25	3.010105e+05	1.618553e+01	6.731800e+00	447.82	254.493079	4651	2.344e-02
300kHz_050dA_100Mss_bobN1NF2P1C0064.txt	47.03	25.81	131.77	10.42	19878.50	220.46	3.010105e+05	1.616548e+01	6.730927e+00	446.45	253.928407	4651	2.341e-02
300kHz_050dA_100Mss_bobN1NF2P1C0065.txt	47.49	25.90	132.46	10.42	19878.50	220.87	3.010105e+05	1.619723e+01	6.731513e+00	447.88	254.309342	4651	2.340e-02
300kHz_050dA_100Mss_bobN1NF2P1C0066.txt	47.95	25.99	133.12	10.45	19878.50	220.33	3.010105e+05	1.616206e+01	6.735970e+00	451.04	257.213998	4651	2.326e-02
300kHz_050dA_100Mss_bobN1NF2P1C0067.txt	48.39	26.12	132.75	10.43	19878.50	220.90	3.010105e+05	1.621018e+01	6.733370e+00	449.96	255.519603	4651	2.354e-02
300kHz_050dA_100Mss_bobN1NF2P1C0068.txt	48.84	26.25	131.42	10.42	19878.50	220.65	3.010105e+05	1.615264e+01	6.730176e+00	445.40	253.439323	4651	2.363e-02
300kHz_050dA_100Mss_bobN1NF2P1C0069.txt	49.3	26.36	131.74	10.43	19878.50	220.87	3.010105e+05	1.617180e+01	6.730898e+00	446.60	253.907237	4651	2.333e-02
300kHz_050dA_100Mss_bobN1NF2P1C0070.txt	49.75	26.45	132.52	10.41	19878.50	221.19	3.010105e+05	1.621896e+01	6.731603e+00	448.56	254.367152	4651	2.320e-02
300kHz_050dA_100Mss_bobN1NF2P1C0071.txt	50.2	26.58	132.80	10.46	19878.50	220.73	3.010105e+05	1.617909e+01	6.733908e+00	449.60	255.869489	4651	2.377e-02
300kHz_050dA_100Mss_bobN1NF2P1C0072.txt	50.66	26.76	132.48	10.42	19878.50	221.30	3.010105e+05	1.620185e+01	6.731698e+00	448.18	254.428954	4651	2.341e-02
300kHz_050dA_100Mss_bobN1NF2P1C0073.txt	51.11	26.90	132.62	10.43	19878.50	221.00	3.010105e+05	1.620945e+01	6.732682e+00	449.30	255.069995	4651	2.355e-02
300kHz_050dA_100Mss_bobN1NF2P1C0074.txt	51.56	26.90	132.79	10.45	19878.50	221.36	3.010105e+05	1.623831e+01	6.732877e+00	450.28	255.197383	4651	2.399e-02
300kHz_050dA_100Mss_bobN1NF2P1C0075.txt	52.02	26.91	132.44	10.44	19878.50	221.20	3.010105e+05	1.624890e+01	6.731918e+00	449.68	254.573045	4651	2.361e-02
300kHz_050dA_100Mss_bobN1NF2P1C0076.txt	52.94	27.18	133.11	10.47	19878.50	220.59	3.010105e+05	1.620274e+01	6.734102e+00	450.44	255.996157	4651	2.379e-02
300kHz_050dA_100Mss_bobN1NF2P1C0077.txt	53.39	27.28	132.36	10.42	19878.50	221.13	3.010105e+05	1.620472e+01	6.730229e+00	446.89	253.472284	4651	2.345e-02
300kHz_050dA_100Mss_bobN1NF2P1C0078.txt	53.85	27.37	132.59	10.44	19878.50	220.93	3.010105e+05	1.621368e+01	6.732623e+00	449.36	255.032060	4651	2.398e-02
300kHz_050dA_100Mss_bobN1NF2P1C0079.txt	54.29	27.46	133.38	10.43	19878.50	221.58	3.010105e+05	1.625842e+01	6.732422e+00	450.42	254.901597	4651	2.404e-02
300kHz_050dA_100Mss_bobN1NF2P1C0080.txt	54.74	27.55	132.84	10.44	19878.50	221.86	3.010105e+05	1.627467e+01	6.732555e+00	450.99	254.989179	4651	2.338e-02
300kHz_050dA_100Mss_bobN1NF2P1C0081.txt	55.19	27.66	133.08	10.41	19878.50	221.88	3.010105e+05	1.626793e+01	6.730109e+00	448.52	253.395542	4651	2.330e-02
300kHz_050dA_100Mss_bobN1NF2P1C0082.txt	55.64	27.79	132.89	10.44	19878.50	221.15	3.010105e+05	1.624242e+01	6.732638e+00	450.18	255.041790	4651	2.375e-02
300kHz_050dA_100Mss_bobN1NF2P1C0083.txt	56.1	27.92	133.54	10.42	19878.50	222.21	3.010105e+05	1.629394e+01	6.732307e+00	451.29	254.829788	4651	2.371e-02
300kHz_050dA_100Mss_bobN1NF2P1C0084.txt	56.55	28.01	133.48	10.45	19878.50	221.02	3.010105e+05	1.627618e+01	6.733916e+00	452.31	255.876484	4651	2.380e-02
300kHz_050dA_100Mss_bobN1NF2P1C0085.txt	57.01	28.10	133.49	10.45	19878.50	222.20	3.010105e+05	1.629341e+01	6.733122e+00	452.04	255.357655	4651	2.375e-02
300kHz_050dA_100Mss_bobN1NF2P1C0086.txt	57.46	28.24	133.23	10.45	19878.50	221.92	3.010105e+05	1.627185e+01	6.732229e+00	450.61	254.775472	4651	2.368e-02
300kHz_050dA_100Mss_bobN1NF2P1C0087.txt	57.92	28.38	133.78	10.45	19878.50	222.01	3.010105e+05	1.629913e+01	6.733552e+00	452.60	255.640346	4651	2.391e-02
300kHz_050dA_100Mss_bobN1NF2P1C0088.txt	58.38	28.48	132.96	10.44	19878.50	221.70	3.010105e+05	1.629607e+01	6.731443e+00	450.54	254.264428	4651	2.384e-02
300kHz_050dA_100Mss_bobN1NF2P1C0089.txt	58.83	28.57	133.29	10.44	19878.50	222.39	3.010105e+05	1.630067e+01	6.732387e+00	451.55	254.879160	4651	2.394e-02
300kHz_050dA_100Mss_bobN1NF2P1C0090.txt	59.28	28.66	133.67	10.45	19878.50	222.25	3.010105e+05	1.632497e+01	6.732879e+00	452.69	255.200767	4651	2.397e-02
300kHz_050dA_100Mss_bobN1NF2P1C0091.txt	59.72	28.74	133.23	10.43	19878.50	222.31	3.010105e+05	1.632101e+01	6.730863e+00	450.69	253.889588	4651	2.417e-02
300kHz_050dA_100Mss_bobN1NF2P1C0092.txt	60.18	28.84	134.17	10.46	19878.50	221.60	3.010105e+05	1.629564e+01	6.734521e+00	453.41	256.269701	4651	2.417e-02
300kHz_050dA_100Mss_bobN1NF2P1C0093.txt	60.63	28.93	134.05	10.44	19878.50	222.70	3.010105e+05	1.633967e+01	6.732575e+00	452.81	255.003068	4651	2.408e-02
300kHz_050dA_100Mss_bobN1NF2P1C0094.txt	61.09	29.02	133.85	10.47	19878.50	221.63	3.010105e+05	1.629158e+01	6.734395e+00	453.18	256.190737	4651	2.395e-02
