Repository: gbasso1991/260907_Mi_DRX_VSM

File: data_ESAR/M11/300kHz_100dA_100Mss_bobN1NF-M11_resultados_2.txt
# Configuracion:
# Concentracion g/m^3_=_5520.0
# C_Vs_to_Am_M_A/Vsm_=_65563218390.804596
# pendiente_HvsI_1/m_=_3716.3
# ordenada_HvsI_A/m_=_1297.0
# frecuencia_ref_Hz_=_300990.7886485986
# 
Resultados:
# tau_ns_=_(1.46+/-0.04)e+02
# dphi_rad_=_6.55+/-0.01
# SAR_W/g_=_889.37+/-8.70
# Hc_kA/m_=_13.46+/-0.23
# Mr_A/m_=_225.40+/-2.56
# Magnetizacion_max_emu/g_=_61.8+/-1.2
# Suceptibilidad_a_M=0_=_(4.183+/-0.170)e-02

Nombre_archivo	Time_m_(s)	Temperatura_(ºC)	Mr_(A/m)	Hc_(kA/m)	Campo_max_(A/m)	Mag_max_(A/m)	f0	mag0	dphi0	SAR_(W/g)	Tau_(ns)	N	xi_M_0
300kHz_100dA_100Mss_bobN1NF2P1C0010.txt	15.19	19.81	216.60	13.79	38460.00	333.73	3.010105e+05	2.636543e+01	6.559265e+00	887.02	149.802389	4651	3.767e-02
300kHz_100dA_100Mss_bobN1NF2P1C0011.txt	15.65	20.32	218.76	13.84	38460.00	333.58	3.010105e+05	2.641138e+01	6.562482e+00	898.65	151.641534	4651	3.821e-02
300kHz_100dA_100Mss_bobN1NF2P1C0012.txt	16.11	20.81	220.62	13.88	38460.00	334.52	3.010105e+05	2.649479e+01	6.564860e+00	908.96	153.003053	4651	3.855e-02
300kHz_100dA_100Mss_bobN1NF2P1C0013.txt	16.57	21.27	221.08	13.83	38460.00	334.27	3.010105e+05	2.649605e+01	6.563199e+00	903.78	152.052439	4651	3.827e-02
300kHz_100dA_100Mss_bobN1NF2P1C0014.txt	17.01	21.71	220.92	13.79	38460.00	335.63	3.010105e+05	2.659965e+01	6.560940e+00	900.19	150.761330	4651	3.789e-02
300kHz_100dA_100Mss_bobN1NF2P1C0015.txt	17.47	22.17	220.93	13.81	38460.00	336.63	3.010105e+05	2.665981e+01	6.560760e+00	901.65	150.659504	4651	3.816e-02
300kHz_100dA_100Mss_bobN1NF2P1C0016.txt	17.94	22.64	222.22	13.82	38460.00	332.96	3.010105e+05	2.646051e+01	6.563829e+00	904.55	152.416394	4651	3.905e-02
300kHz_100dA_100Mss_bobN1NF2P1C0017.txt	18.39	23.05	222.51	13.82	38460.00	333.93	3.010105e+05	2.649434e+01	6.563804e+00	905.62	152.398691	4651	3.914e-02
300kHz_100dA_100Mss_bobN1NF2P1C0018.txt	18.84	23.46	222.03	13.75	38460.00	335.76	3.010105e+05	2.665500e+01	6.560877e+00	901.86	150.724219	4651	3.951e-02
300kHz_100dA_100Mss_bobN1NF2P1C0019.txt	19.75	24.35	222.62	13.82	38460.00	333.64	3.010105e+05	2.650493e+01	6.563183e+00	904.03	152.045579	4651	3.899e-02
300kHz_100dA_100Mss_bobN1NF2P1C0020.txt	20.21	24.68	223.79	13.73	38460.00	335.10	3.010105e+05	2.662236e+01	6.561519e+00	902.78	151.093821	4651	3.962e-02
300kHz_100dA_100Mss_bobN1NF2P1C0021.txt	20.67	24.87	223.54	13.79	38460.00	333.98	3.010105e+05	2.654024e+01	6.563923e+00	907.57	152.469134	4651	3.935e-02
300kHz_100dA_100Mss_bobN1NF2P1C0022.txt	21.11	25.10	223.08	13.76	38460.00	334.86	3.010105e+05	2.658250e+01	6.561773e+00	902.24	151.237107	4651	4.017e-02
300kHz_100dA_100Mss_bobN1NF2P1C0023.txt	21.56	25.50	223.10	13.73	38460.00	334.03	3.010105e+05	2.652810e+01	6.561209e+00	898.61	150.914598	4651	3.945e-02
300kHz_100dA_100Mss_bobN1NF2P1C0024.txt	22.0	25.90	222.79	13.70	38460.00	335.24	3.010105e+05	2.661129e+01	6.559385e+00	895.67	149.873173	4651	4.031e-02
300kHz_100dA_100Mss_bobN1NF2P1C0025.txt	22.46	26.27	223.05	13.70	38460.00	334.33	3.010105e+05	2.657324e+01	6.560274e+00	897.19	150.381747	4651	4.021e-02
300kHz_100dA_100Mss_bobN1NF2P1C0026.txt	22.91	26.63	223.65	13.67	38460.00	335.00	3.010105e+05	2.660488e+01	6.560072e+00	897.62	150.265902	4651	4.061e-02
300kHz_100dA_100Mss_bobN1NF2P1C0027.txt	23.36	27.17	223.85	13.69	38460.00	334.54	3.010105e+05	2.659430e+01	6.560534e+00	898.72	150.530183	4651	4.073e-02
300kHz_100dA_100Mss_bobN1NF2P1C0028.txt	23.81	27.75	223.53	13.70	38460.00	334.03	3.010105e+05	2.656044e+01	6.560920e+00	898.80	150.748677	4651	3.981e-02
300kHz_100dA_100Mss_bobN1NF2P1C0029.txt	24.27	28.22	223.41	13.64	38460.00	334.01	3.010105e+05	2.656454e+01	6.559405e+00	894.16	149.883669	4651	4.050e-02
300kHz_100dA_100Mss_bobN1NF2P1C0030.txt	24.73	28.58	224.45	13.70	38460.00	333.84	3.010105e+05	2.655372e+01	6.561681e+00	900.97	151.184035	4651	4.050e-02
300kHz_100dA_100Mss_bobN1NF2P1C0031.txt	25.18	28.93	223.93	13.65	38460.00	335.43	3.010105e+05	2.663750e+01	6.558731e+00	894.48	149.499453	4651	4.073e-02
300kHz_100dA_100Mss_bobN1NF2P1C0032.txt	25.62	29.23	224.19	13.66	38460.00	335.28	3.010105e+05	2.664923e+01	6.559149e+00	896.20	149.736757	4651	4.079e-02
300kHz_100dA_100Mss_bobN1NF2P1C0033.txt	26.07	29.56	224.73	13.66	38460.00	336.09	3.010105e+05	2.670787e+01	6.560033e+00	900.98	150.242260	4651	4.065e-02
300kHz_100dA_100Mss_bobN1NF2P1C0034.txt	26.52	29.92	224.16	13.63	38460.00	335.50	3.010105e+05	2.668127e+01	6.558177e+00	894.20	149.184768	4651	4.093e-02
300kHz_100dA_100Mss_bobN1NF2P1C0035.txt	26.96	30.27	223.76	13.61	38460.00	337.00	3.010105e+05	2.676257e+01	6.556110e+00	890.35	148.004822	4651	4.104e-02
300kHz_100dA_100Mss_bobN1NF2P1C0036.txt	27.43	30.60	225.00	13.64	38460.00	336.56	3.010105e+05	2.674147e+01	6.558377e+00	896.85	149.298027	4651	4.106e-02
300kHz_100dA_100Mss_bobN1NF2P1C0037.txt	27.89	30.92	224.82	13.60	38460.00	337.12	3.010105e+05	2.680424e+01	6.557105e+00	894.90	148.572233	4651	4.111e-02
300kHz_100dA_100Mss_bobN1NF2P1C0038.txt	28.78	31.55	224.26	13.57	38460.00	335.94	3.010105e+05	2.670714e+01	6.556411e+00	889.46	148.178101	4651	4.142e-02
300kHz_100dA_100Mss_bobN1NF2P1C0039.txt	29.24	31.77	224.15	13.58	38460.00	337.65	3.010105e+05	2.681032e+01	6.556034e+00	891.69	147.962475	4651	4.146e-02
300kHz_100dA_100Mss_bobN1NF2P1C0040.txt	29.7	31.91	225.26	13.61	38460.00	337.56	3.010105e+05	2.683878e+01	6.557940e+00	898.72	149.047577	4651	4.165e-02
300kHz_100dA_100Mss_bobN1NF2P1C0041.txt	30.17	32.12	224.78	13.56	38460.00	336.74	3.010105e+05	2.679720e+01	6.555772e+00	890.42	147.811079	4651	4.183e-02
300kHz_100dA_100Mss_bobN1NF2P1C0042.txt	30.63	32.44	224.99	13.55	38460.00	337.41	3.010105e+05	2.682272e+01	6.555977e+00	891.93	147.928791	4651	4.175e-02
300kHz_100dA_100Mss_bobN1NF2P1C0043.txt	31.09	32.76	224.96	13.51	38460.00	336.74	3.010105e+05	2.677858e+01	6.555704e+00	889.59	147.773714	4651	4.233e-02
300kHz_100dA_100Mss_bobN1NF2P1C0044.txt	31.55	33.08	225.14	13.59	38460.00	337.00	3.010105e+05	2.680323e+01	6.557132e+00	894.96	148.587365	4651	4.199e-02
300kHz_100dA_100Mss_bobN1NF2P1C0045.txt	32.0	33.40	224.74	13.50	38460.00	338.47	3.010105e+05	2.690483e+01	6.553642e+00	887.19	146.598504	4651	4.199e-02
300kHz_100dA_100Mss_bobN1NF2P1C0046.txt	32.46	33.68	225.66	13.52	38460.00	339.13	3.010105e+05	2.694644e+01	6.555399e+00	894.19	147.600034	4651	4.217e-02
300kHz_100dA_100Mss_bobN1NF2P1C0047.txt	32.91	33.95	224.81	13.50	38460.00	338.27	3.010105e+05	2.688948e+01	6.554024e+00	887.90	146.816926	4651	4.249e-02
300kHz_100dA_100Mss_bobN1NF2P1C0048.txt	33.35	34.25	225.16	13.50	38460.00	339.19	3.010105e+05	2.697178e+01	6.554151e+00	891.03	146.889602	4651	4.225e-02
300kHz_100dA_100Mss_bobN1NF2P1C0049.txt	33.8	34.56	224.57	13.47	38460.00	339.45	3.010105e+05	2.694720e+01	6.553123e+00	886.92	146.302282	4651	4.224e-02
300kHz_100dA_100Mss_bobN1NF2P1C0050.txt	34.24	34.84	225.23	13.47	38460.00	339.59	3.010105e+05	2.699174e+01	6.553047e+00	888.14	146.259043	4651	4.278e-02
300kHz_100dA_100Mss_bobN1NF2P1C0051.txt	34.68	35.11	225.52	13.48	38460.00	339.64	3.010105e+05	2.698606e+01	6.553782e+00	890.31	146.678173	4651	4.245e-02
300kHz_100dA_100Mss_bobN1NF2P1C0052.txt	35.13	35.39	225.42	13.44	38460.00	339.07	3.010105e+05	2.696657e+01	6.553035e+00	887.28	146.252994	4651	4.318e-02
300kHz_100dA_100Mss_bobN1NF2P1C0053.txt	35.58	35.71	225.34	13.46	38460.00	341.15	3.010105e+05	2.710392e+01	6.551976e+00	888.38	145.651614	4651	4.303e-02
300kHz_100dA_100Mss_bobN1NF2P1C0054.txt	36.03	36.03	225.74	13.46	38460.00	340.09	3.010105e+05	2.701416e+01	6.552859e+00	888.27	146.153806	4651	4.238e-02
300kHz_100dA_100Mss_bobN1NF2P1C0055.txt	36.49	36.44	225.95	13.42	38460.00	340.65	3.010105e+05	2.707350e+01	6.551946e+00	887.29	145.633376	4651	4.239e-02
300kHz_100dA_100Mss_bobN1NF2P1C0056.txt	36.93	36.84	226.03	13.43	38460.00	340.74	3.010105e+05	2.706778e+01	6.553138e+00	890.93	146.312583	4651	4.243e-02
300kHz_100dA_100Mss_bobN1NF2P1C0057.txt	37.84	37.40	225.63	13.41	38460.00	340.51	3.010105e+05	2.706126e+01	6.552118e+00	887.44	145.731634	4651	4.206e-02
300kHz_100dA_100Mss_bobN1NF2P1C0058.txt	38.29	37.64	225.64	13.40	38460.00	342.95	3.010105e+05	2.721804e+01	6.550268e+00	886.59	144.678315	4651	4.320e-02
300kHz_100dA_100Mss_bobN1NF2P1C0059.txt	38.74	37.87	225.76	13.38	38460.00	341.17	3.010105e+05	2.710829e+01	6.550498e+00	883.75	144.809361	4651	4.341e-02
300kHz_100dA_100Mss_bobN1NF2P1C0060.txt	39.18	38.09	225.76	13.36	38460.00	343.88	3.010105e+05	2.727417e+01	6.549075e+00	884.54	144.000919	4651	4.218e-02
300kHz_100dA_100Mss_bobN1NF2P1C0061.txt	39.66	38.33	225.88	13.33	38460.00	342.94	3.010105e+05	2.724117e+01	6.547483e+00	878.30	143.098298	4651	4.226e-02
300kHz_100dA_100Mss_bobN1NF2P1C0062.txt	40.13	38.59	226.22	13.44	38460.00	339.81	3.010105e+05	2.703617e+01	6.553130e+00	889.87	146.308668	4651	4.334e-02
300kHz_100dA_100Mss_bobN1NF2P1C0063.txt	40.58	38.91	225.95	13.39	38460.00	341.91	3.010105e+05	2.714278e+01	6.550701e+00	885.53	144.927165	4651	4.332e-02
300kHz_100dA_100Mss_bobN1NF2P1C0064.txt	41.04	39.22	225.51	13.34	38460.00	342.79	3.010105e+05	2.721081e+01	6.548074e+00	879.24	143.434972	4651	4.372e-02
300kHz_100dA_100Mss_bobN1NF2P1C0065.txt	41.48	39.44	225.94	13.35	38460.00	343.03	3.010105e+05	2.724764e+01	6.548192e+00	880.81	143.500240	4651	4.331e-02
300kHz_100dA_100Mss_bobN1NF2P1C0066.txt	41.94	39.67	225.82	13.36	38460.00	343.76	3.010105e+05	2.726925e+01	6.547806e+00	880.26	143.280599	4651	4.362e-02
300kHz_100dA_100Mss_bobN1NF2P1C0067.txt	42.42	39.83	226.04	13.32	38460.00	343.50	3.010105e+05	2.726654e+01	6.547707e+00	879.85	143.225909	4651	4.380e-02
300kHz_100dA_100Mss_bobN1NF2P1C0068.txt	42.88	39.96	225.82	13.27	38460.00	345.55	3.010105e+05	2.741797e+01	6.545384e+00	877.15	141.908472	4651	4.423e-02
300kHz_100dA_100Mss_bobN1NF2P1C0069.txt	43.33	40.16	226.60	13.30	38460.00	343.89	3.010105e+05	2.729355e+01	6.547598e+00	880.37	143.163952	4651	4.404e-02
300kHz_100dA_100Mss_bobN1NF2P1C0070.txt	43.78	40.39	226.49	13.31	38460.00	345.06	3.010105e+05	2.735297e+01	6.547340e+00	881.44	143.019361	4651	4.362e-02
300kHz_100dA_100Mss_bobN1NF2P1C0071.txt	44.24	40.69	226.72	13.34	38460.00	344.45	3.010105e+05	2.736178e+01	6.548505e+00	885.52	143.678934	4651	4.359e-02
300kHz_100dA_100Mss_bobN1NF2P1C0072.txt	44.68	41.04	226.70	13.26	38460.00	346.25	3.010105e+05	2.747209e+01	6.545604e+00	879.60	142.034102	4651	4.274e-02
300kHz_100dA_100Mss_bobN1NF2P1C0073.txt	45.16	41.38	227.08	13.21	38460.00	347.10	3.010105e+05	2.753966e+01	6.544616e+00	878.52	141.473208	4651	4.449e-02
300kHz_100dA_100Mss_bobN1NF2P1C0074.txt	45.61	41.60	227.07	13.24	38460.00	349.28	3.010105e+05	2.766635e+01	6.544141e+00	880.99	141.204511	4651	4.421e-02
300kHz_100dA_100Mss_bobN1NF2P1C0075.txt	46.07	41.83	227.52	13.35	38460.00	346.26	3.010105e+05	2.746610e+01	6.548702e+00	889.54	143.790490	4651	4.405e-02
300kHz_100dA_100Mss_bobN1NF2P1C0076.txt	46.99	42.30	227.24	13.28	38460.00	347.82	3.010105e+05	2.761783e+01	6.546106e+00	885.92	142.316012	4651	4.307e-02
300kHz_100dA_100Mss_bobN1NF2P1C0077.txt	47.44	42.52	227.73	13.23	38460.00	348.60	3.010105e+05	2.764166e+01	6.544346e+00	880.88	141.320373	4651	4.211e-02
300kHz_100dA_100Mss_bobN1NF2P1C0078.txt	47.88	42.74	227.61	13.23	38460.00	347.35	3.010105e+05	2.758659e+01	6.545017e+00	881.34	141.702297	4651	4.222e-02
300kHz_100dA_100Mss_bobN1NF2P1C0079.txt	48.33	42.90	227.38	13.14	38460.00	348.21	3.010105e+05	2.762038e+01	6.541744e+00	871.63	139.847745	4651	4.244e-02
300kHz_100dA_100Mss_bobN1NF2P1C0080.txt	48.78	43.03	227.73	13.19	38460.00	351.00	3.010105e+05	2.777781e+01	6.541606e+00	876.14	139.768440	4651	4.208e-02
300kHz_100dA_100Mss_bobN1NF2P1C0081.txt	49.24	43.20	227.63	13.16	38460.00	348.85	3.010105e+05	2.766955e+01	6.542300e+00	875.02	140.161073	4651	4.237e-02
300kHz_100dA_100Mss_bobN1NF2P1C0082.txt	49.69	43.38	228.32	13.16	38460.00	349.11	3.010105e+05	2.769540e+01	6.542992e+00	878.12	140.553664	4651	4.252e-02
300kHz_100dA_100Mss_bobN1NF2P1C0083.txt	50.13	43.56	228.75	13.18	38460.00	349.56	3.010105e+05	2.774046e+01	6.543633e+00	881.67	140.917368	4651	4.332e-02
300kHz_100dA_100Mss_bobN1NF2P1C0084.txt	50.58	43.79	227.66	13.20	38460.00	349.19	3.010105e+05	2.769261e+01	6.543256e+00	878.90	140.703699	4651	4.279e-02
300kHz_100dA_100Mss_bobN1NF2P1C0085.txt	51.03	44.02	228.79	13.16	38460.00	350.10	3.010105e+05	2.777658e+01	6.543186e+00	881.34	140.664313	4651	4.267e-02
300kHz_100dA_100Mss_bobN1NF2P1C0086.txt	51.48	44.24	228.65	13.15	38460.00	352.56	3.010105e+05	2.792125e+01	6.541434e+00	880.09	139.672242	4651	4.285e-02
300kHz_100dA_100Mss_bobN1NF2P1C0087.txt	51.94	44.47	228.78	13.13	38460.00	352.38	3.010105e+05	2.795814e+01	6.541447e+00	881.30	139.680598	4651	4.338e-02
300kHz_100dA_100Mss_bobN1NF2P1C0088.txt	52.39	44.70	228.62	13.16	38460.00	351.04	3.010105e+05	2.785221e+01	6.542210e+00	880.50	140.112511	4651	4.249e-02
300kHz_100dA_100Mss_bobN1NF2P1C0089.txt	52.84	44.92	229.96	13.13	38460.00	354.13	3.010105e+05	2.807751e+01	6.541145e+00	884.05	139.509775	4651	4.255e-02
300kHz_100dA_100Mss_bobN1NF2P1C0090.txt	53.29	45.14	230.04	13.11	38460.00	354.11	3.010105e+05	2.807529e+01	6.541360e+00	884.70	139.630706	4651	4.355e-02
300kHz_100dA_100Mss_bobN1NF2P1C0091.txt	53.74	45.37	230.07	13.16	38460.00	353.88	3.010105e+05	2.807850e+01	6.542548e+00	888.78	140.300643	4651	4.306e-02
300kHz_100dA_100Mss_bobN1NF2P1C0092.txt	54.19	45.58	230.50	13.11	38460.00	351.70	3.010105e+05	2.791623e+01	6.542668e+00	884.05	140.369743	4651	4.324e-02
300kHz_100dA_100Mss_bobN1NF2P1C0093.txt	54.64	45.76	230.53	13.05	38460.00	354.57	3.010105e+05	2.811348e+01	6.539370e+00	879.23	138.504729	4651	4.415e-02
300kHz_100dA_100Mss_bobN1NF2P1C0094.txt	55.09	45.94	230.42	13.06	38460.00	356.76	3.010105e+05	2.824941e+01	6.538324e+00	879.95	137.914880	4651	4.428e-02

File: data_ESAR/M11/300kHz_100dA_100Mss_bobN1NF-M11_resultados_3.txt
# Configuracion:
# Concentracion g/m^3_=_5520.0
# C_Vs_to_Am_M_A/Vsm_=_65563218390.804596
# pendiente_HvsI_1/m_=_3716.3
# ordenada_HvsI_A/m_=_1297.0
# frecuencia_ref_Hz_=_300961.31059734547
# 
Resultados:
# tau_ns_=_(1.46+/-0.04)e+02
# dphi_rad_=_6.55+/-0.01
# SAR_W/g_=_846.77+/-11.57
# Hc_kA/m_=_13.28+/-0.22
# Mr_A/m_=_216.26+/-1.28
# Magnetizacion_max_emu/g_=_58.5+/-0.8
# Suceptibilidad_a_M=0_=_(3.793+/-0.092)e-02

Nombre_archivo	Time_m_(s)	Temperatura_(ºC)	Mr_(A/m)	Hc_(kA/m)	Campo_max_(A/m)	Mag_max_(A/m)	f0	mag0	dphi0	SAR_(W/g)	Tau_(ns)	N	xi_M_0
300kHz_100dA_100Mss_bobN1NF2P1C0010.txt	16.01	18.21	209.02	13.71	38460.00	315.89	3.009458e+05	2.509720e+01	6.563155e+00	855.75	152.041573	4652	3.491e-02
300kHz_100dA_100Mss_bobN1NF2P1C0011.txt	16.47	18.86	212.38	13.65	38460.00	319.30	3.010105e+05	2.540043e+01	6.561950e+00	862.65	151.351631	4651	3.541e-02
300kHz_100dA_100Mss_bobN1NF2P1C0012.txt	16.92	19.49	214.10	13.67	38460.00	319.70	3.010105e+05	2.542209e+01	6.564031e+00	869.66	152.542884	4651	3.609e-02
300kHz_100dA_100Mss_bobN1NF2P1C0013.txt	17.38	19.94	214.45	13.61	38460.00	318.99	3.010105e+05	2.541803e+01	6.562327e+00	864.38	151.567064	4651	3.672e-02
300kHz_100dA_100Mss_bobN1NF2P1C0014.txt	17.84	20.36	214.30	13.60	38460.00	319.07	3.010105e+05	2.542762e+01	6.562173e+00	864.24	151.480248	4651	3.646e-02
300kHz_100dA_100Mss_bobN1NF2P1C0015.txt	18.3	20.80	214.17	13.57	38460.00	318.98	3.010105e+05	2.543146e+01	6.560726e+00	860.01	150.652761	4651	3.660e-02
300kHz_100dA_100Mss_bobN1NF2P1C0016.txt	18.75	21.25	214.54	13.63	38460.00	318.29	3.010105e+05	2.537159e+01	6.563069e+00	865.04	151.992940	4651	3.681e-02
300kHz_100dA_100Mss_bobN1NF2P1C0017.txt	19.21	21.69	214.60	13.57	38460.00	319.42	3.010105e+05	2.546092e+01	6.561270e+00	862.65	150.964233	4651	3.711e-02
300kHz_100dA_100Mss_bobN1NF2P1C0018.txt	19.68	22.11	215.13	13.57	38460.00	319.47	3.010105e+05	2.546156e+01	6.561593e+00	863.64	151.148039	4651	3.685e-02
300kHz_100dA_100Mss_bobN1NF2P1C0019.txt	20.58	22.92	214.96	13.61	38460.00	318.60	3.010105e+05	2.538393e+01	6.562961e+00	865.13	151.930392	4651	3.726e-02
300kHz_100dA_100Mss_bobN1NF2P1C0020.txt	21.05	23.35	215.34	13.53	38460.00	319.30	3.010105e+05	2.546671e+01	6.560394e+00	860.20	150.464167	4651	3.796e-02
300kHz_100dA_100Mss_bobN1NF2P1C0021.txt	21.51	23.76	215.94	13.53	38460.00	320.24	3.010105e+05	2.550590e+01	6.561273e+00	864.18	150.966114	4651	3.767e-02
300kHz_100dA_100Mss_bobN1NF2P1C0022.txt	21.97	24.17	215.73	13.60	38460.00	319.00	3.010105e+05	2.546191e+01	6.562575e+00	866.62	151.710372	4651	3.750e-02
300kHz_100dA_100Mss_bobN1NF2P1C0023.txt	22.43	24.37	215.72	13.50	38460.00	320.28	3.010105e+05	2.555632e+01	6.559569e+00	860.72	149.991855	4651	3.775e-02
300kHz_100dA_100Mss_bobN1NF2P1C0024.txt	22.9	24.56	215.79	13.52	38460.00	316.94	3.010105e+05	2.533196e+01	6.561889e+00	860.14	151.317327	4651	3.791e-02
300kHz_100dA_100Mss_bobN1NF2P1C0025.txt	23.36	24.89	216.04	13.53	38460.00	318.93	3.010105e+05	2.545484e+01	6.560608e+00	860.44	150.584964	4651	3.786e-02
300kHz_100dA_100Mss_bobN1NF2P1C0026.txt	23.84	25.27	215.71	13.47	38460.00	317.42	3.010105e+05	2.535213e+01	6.560494e+00	856.63	150.521255	4651	3.701e-02
300kHz_100dA_100Mss_bobN1NF2P1C0027.txt	24.29	25.63	216.24	13.47	38460.00	319.31	3.010105e+05	2.548141e+01	6.559545e+00	858.12	149.977853	4651	3.804e-02
300kHz_100dA_100Mss_bobN1NF2P1C0028.txt	24.75	26.00	215.75	13.53	38460.00	318.67	3.010105e+05	2.541676e+01	6.561155e+00	860.81	150.899393	4651	3.790e-02
300kHz_100dA_100Mss_bobN1NF2P1C0029.txt	25.2	26.34	215.93	13.48	38460.00	319.58	3.010105e+05	2.547531e+01	6.559955e+00	859.16	150.213154	4651	3.840e-02
300kHz_100dA_100Mss_bobN1NF2P1C0030.txt	25.66	26.66	215.94	13.48	38460.00	318.79	3.010105e+05	2.544270e+01	6.559803e+00	857.60	150.126239	4651	3.829e-02
300kHz_100dA_100Mss_bobN1NF2P1C0031.txt	26.12	27.00	216.01	13.47	38460.00	319.69	3.010105e+05	2.549482e+01	6.559452e+00	858.29	149.923243	4651	3.845e-02
300kHz_100dA_100Mss_bobN1NF2P1C0032.txt	26.57	27.36	216.05	13.43	38460.00	319.98	3.010105e+05	2.553003e+01	6.558417e+00	856.34	149.331975	4651	3.851e-02
300kHz_100dA_100Mss_bobN1NF2P1C0033.txt	27.02	27.72	216.10	13.46	38460.00	318.43	3.010105e+05	2.543262e+01	6.559359e+00	855.92	149.870687	4651	3.806e-02
300kHz_100dA_100Mss_bobN1NF2P1C0034.txt	27.48	28.23	215.51	13.42	38460.00	318.22	3.010105e+05	2.542837e+01	6.558434e+00	852.98	149.343693	4651	3.861e-02
300kHz_100dA_100Mss_bobN1NF2P1C0035.txt	27.94	28.73	215.99	13.34	38460.00	319.96	3.010105e+05	2.554232e+01	6.556025e+00	849.49	147.969598	4651	3.794e-02
300kHz_100dA_100Mss_bobN1NF2P1C0036.txt	28.39	29.03	215.89	13.43	38460.00	320.37	3.010105e+05	2.554563e+01	6.557850e+00	855.14	149.010253	4651	3.735e-02
300kHz_100dA_100Mss_bobN1NF2P1C0037.txt	28.84	29.30	216.67	13.48	38460.00	318.63	3.010105e+05	2.545037e+01	6.560533e+00	860.06	150.542810	4651	3.739e-02
300kHz_100dA_100Mss_bobN1NF2P1C0038.txt	29.75	29.92	215.78	13.42	38460.00	318.43	3.010105e+05	2.541864e+01	6.557989e+00	851.31	149.089601	4651	3.765e-02
300kHz_100dA_100Mss_bobN1NF2P1C0039.txt	30.2	30.24	216.08	13.39	38460.00	320.32	3.010105e+05	2.556210e+01	6.556272e+00	850.90	148.110096	4651	3.786e-02
300kHz_100dA_100Mss_bobN1NF2P1C0040.txt	30.66	30.56	216.79	13.47	38460.00	317.88	3.010105e+05	2.543204e+01	6.560716e+00	860.00	150.647695	4651	3.851e-02
300kHz_100dA_100Mss_bobN1NF2P1C0041.txt	31.11	30.87	215.66	13.39	38460.00	318.57	3.010105e+05	2.543954e+01	6.556633e+00	847.91	148.316447	4651	3.767e-02
300kHz_100dA_100Mss_bobN1NF2P1C0042.txt	31.56	31.14	216.56	13.40	38460.00	319.62	3.010105e+05	2.551026e+01	6.558425e+00	855.70	149.337662	4651	3.775e-02
300kHz_100dA_100Mss_bobN1NF2P1C0043.txt	32.01	31.41	216.32	13.39	38460.00	319.57	3.009458e+05	2.550841e+01	6.557314e+00	852.09	148.705133	4652	3.686e-02
300kHz_100dA_100Mss_bobN1NF2P1C0044.txt	32.47	31.68	215.71	13.31	38460.00	320.99	3.009458e+05	2.561937e+01	6.554491e+00	847.20	147.095213	4652	3.699e-02
300kHz_100dA_100Mss_bobN1NF2P1C0045.txt	32.91	31.95	216.35	13.34	38460.00	320.22	3.010105e+05	2.557267e+01	6.555694e+00	849.50	147.781801	4651	3.676e-02
300kHz_100dA_100Mss_bobN1NF2P1C0046.txt	33.37	32.15	216.13	13.30	38460.00	320.69	3.010105e+05	2.558731e+01	6.554355e+00	845.91	147.018565	4651	3.772e-02
300kHz_100dA_100Mss_bobN1NF2P1C0047.txt	33.83	32.33	216.51	13.29	38460.00	321.16	3.010105e+05	2.563971e+01	6.554682e+00	848.64	147.205172	4651	3.688e-02
300kHz_100dA_100Mss_bobN1NF2P1C0048.txt	34.28	32.57	216.27	13.30	38460.00	320.44	3.010105e+05	2.557229e+01	6.554696e+00	846.45	147.212718	4651	3.812e-02
300kHz_100dA_100Mss_bobN1NF2P1C0049.txt	34.74	32.84	216.28	13.28	38460.00	321.09	3.010105e+05	2.564831e+01	6.554038e+00	846.96	146.835880	4651	3.822e-02
300kHz_100dA_100Mss_bobN1NF2P1C0050.txt	35.2	33.16	216.51	13.32	38460.00	321.58	3.010105e+05	2.563821e+01	6.554942e+00	849.38	147.352818	4651	3.709e-02
300kHz_100dA_100Mss_bobN1NF2P1C0051.txt	35.65	33.52	216.45	13.26	38460.00	322.71	3.010105e+05	2.572883e+01	6.553063e+00	846.63	146.281626	4651	3.720e-02
300kHz_100dA_100Mss_bobN1NF2P1C0052.txt	36.1	33.87	215.94	13.24	38460.00	320.66	3.009458e+05	2.560961e+01	6.552945e+00	842.17	146.214666	4652	3.758e-02
300kHz_100dA_100Mss_bobN1NF2P1C0053.txt	36.56	34.19	216.01	13.32	38460.00	321.60	3.010105e+05	2.563489e+01	6.554762e+00	848.72	147.251120	4651	3.793e-02
300kHz_100dA_100Mss_bobN1NF2P1C0054.txt	37.01	34.50	216.01	13.28	38460.00	322.20	3.010105e+05	2.566331e+01	6.552635e+00	843.17	146.038186	4651	3.773e-02
300kHz_100dA_100Mss_bobN1NF2P1C0055.txt	37.47	34.74	216.77	13.27	38460.00	321.83	3.010105e+05	2.567224e+01	6.554035e+00	847.74	146.836482	4651	3.738e-02
300kHz_100dA_100Mss_bobN1NF2P1C0056.txt	37.92	34.96	216.21	13.18	38460.00	324.41	3.010105e+05	2.583466e+01	6.549457e+00	839.03	144.231986	4651	3.755e-02
300kHz_100dA_100Mss_bobN1NF2P1C0057.txt	38.84	35.42	216.64	13.21	38460.00	322.54	3.010105e+05	2.571944e+01	6.551181e+00	840.57	145.212259	4651	3.744e-02
300kHz_100dA_100Mss_bobN1NF2P1C0058.txt	39.3	35.59	216.63	13.17	38460.00	322.20	3.010105e+05	2.572060e+01	6.551163e+00	840.55	145.200820	4651	3.778e-02
300kHz_100dA_100Mss_bobN1NF2P1C0059.txt	39.75	35.72	215.72	13.19	38460.00	323.05	3.010105e+05	2.576742e+01	6.549609e+00	837.31	144.317758	4651	3.714e-02
300kHz_100dA_100Mss_bobN1NF2P1C0060.txt	40.22	35.93	216.23	13.30	38460.00	321.88	3.010105e+05	2.568025e+01	6.552998e+00	844.84	146.245314	4651	3.823e-02
300kHz_100dA_100Mss_bobN1NF2P1C0061.txt	40.67	36.20	216.49	13.24	38460.00	323.34	3.010105e+05	2.577795e+01	6.551803e+00	844.39	145.565727	4651	3.733e-02
300kHz_100dA_100Mss_bobN1NF2P1C0062.txt	41.15	36.47	216.38	13.17	38460.00	322.79	3.010105e+05	2.576374e+01	6.550023e+00	838.46	144.553891	4651	3.769e-02
300kHz_100dA_100Mss_bobN1NF2P1C0063.txt	41.6	36.70	216.86	13.21	38460.00	324.23	3.010105e+05	2.584774e+01	6.551440e+00	845.56	145.359230	4651	3.736e-02
300kHz_100dA_100Mss_bobN1NF2P1C0064.txt	42.05	36.93	216.94	13.20	38460.00	322.61	3.010105e+05	2.575563e+01	6.552354e+00	845.35	145.878188	4651	3.766e-02
300kHz_100dA_100Mss_bobN1NF2P1C0065.txt	42.5	37.20	216.94	13.14	38460.00	324.31	3.010105e+05	2.584734e+01	6.549799e+00	840.49	144.426560	4651	3.778e-02
300kHz_100dA_100Mss_bobN1NF2P1C0066.txt	42.94	37.46	217.33	13.16	38460.00	324.02	3.010105e+05	2.585471e+01	6.550335e+00	842.38	144.731450	4651	3.772e-02
300kHz_100dA_100Mss_bobN1NF2P1C0067.txt	43.39	37.77	216.49	13.12	38460.00	325.41	3.009458e+05	2.592808e+01	6.547533e+00	835.94	143.139905	4652	3.850e-02
300kHz_100dA_100Mss_bobN1NF2P1C0068.txt	43.85	38.10	216.64	13.15	38460.00	324.80	3.010105e+05	2.588589e+01	6.548926e+00	839.06	143.931027	4651	3.807e-02
300kHz_100dA_100Mss_bobN1NF2P1C0069.txt	44.3	38.38	216.74	13.14	38460.00	326.28	3.010105e+05	2.600127e+01	6.547634e+00	838.80	143.195994	4651	3.804e-02
300kHz_100dA_100Mss_bobN1NF2P1C0070.txt	44.76	38.66	216.99	13.21	38460.00	323.58	3.009458e+05	2.583271e+01	6.551240e+00	844.27	145.244707	4652	3.803e-02
300kHz_100dA_100Mss_bobN1NF2P1C0071.txt	45.25	38.90	217.13	13.09	38460.00	326.37	3.009458e+05	2.602269e+01	6.547587e+00	839.16	143.170322	4652	3.877e-02
300kHz_100dA_100Mss_bobN1NF2P1C0072.txt	45.71	39.08	216.94	13.06	38460.00	326.77	3.010105e+05	2.600289e+01	6.546788e+00	836.23	142.716749	4651	3.784e-02
300kHz_100dA_100Mss_bobN1NF2P1C0073.txt	46.17	39.29	216.70	13.07	38460.00	326.35	3.010105e+05	2.600914e+01	6.546575e+00	835.77	142.595419	4651	3.859e-02
300kHz_100dA_100Mss_bobN1NF2P1C0074.txt	46.62	39.51	217.13	13.10	38460.00	326.07	3.010105e+05	2.599665e+01	6.547804e+00	839.17	143.293923	4651	3.860e-02
300kHz_100dA_100Mss_bobN1NF2P1C0075.txt	47.08	39.72	217.09	13.04	38460.00	324.81	3.010105e+05	2.591464e+01	6.546207e+00	831.59	142.386766	4651	3.890e-02
300kHz_100dA_100Mss_bobN1NF2P1C0076.txt	48.0	39.90	216.62	12.95	38460.00	328.27	3.010105e+05	2.610102e+01	6.542717e+00	826.71	140.409438	4651	3.935e-02
300kHz_100dA_100Mss_bobN1NF2P1C0077.txt	48.45	40.12	217.47	13.05	38460.00	327.26	3.010105e+05	2.608658e+01	6.546095e+00	836.76	142.324203	4651	3.869e-02
300kHz_100dA_100Mss_bobN1NF2P1C0078.txt	48.91	40.35	216.77	13.05	38460.00	327.92	3.010105e+05	2.611353e+01	6.545270e+00	835.06	141.856258	4651	3.859e-02
300kHz_100dA_100Mss_bobN1NF2P1C0079.txt	49.36	40.58	217.08	13.04	38460.00	327.78	3.010105e+05	2.611061e+01	6.545211e+00	834.78	141.821821	4651	3.839e-02
300kHz_100dA_100Mss_bobN1NF2P1C0080.txt	49.81	40.80	216.97	13.04	38460.00	329.63	3.010105e+05	2.620332e+01	6.543964e+00	833.85	141.114637	4651	3.821e-02
300kHz_100dA_100Mss_bobN1NF2P1C0081.txt	50.26	41.00	217.11	13.03	38460.00	327.14	3.010105e+05	2.608759e+01	6.545113e+00	833.74	141.767596	4651	3.853e-02
300kHz_100dA_100Mss_bobN1NF2P1C0082.txt	50.73	41.19	216.64	12.97	38460.00	328.60	3.010105e+05	2.616038e+01	6.543131e+00	829.89	140.644645	4651	3.864e-02
300kHz_100dA_100Mss_bobN1NF2P1C0083.txt	51.18	41.43	216.96	13.01	38460.00	328.46	3.010105e+05	2.615418e+01	6.543301e+00	830.22	140.741027	4651	3.894e-02
300kHz_100dA_100Mss_bobN1NF2P1C0084.txt	51.63	41.74	217.21	13.05	38460.00	326.05	3.010105e+05	2.599379e+01	6.545945e+00	833.32	142.239902	4651	3.891e-02
300kHz_100dA_100Mss_bobN1NF2P1C0085.txt	52.08	42.04	217.68	12.99	38460.00	327.12	3.009458e+05	2.609015e+01	6.544365e+00	831.32	141.344181	4652	3.955e-02
300kHz_100dA_100Mss_bobN1NF2P1C0086.txt	52.54	42.27	217.53	12.98	38460.00	328.83	3.010105e+05	2.619679e+01	6.543045e+00	830.77	140.596491	4651	3.939e-02
300kHz_100dA_100Mss_bobN1NF2P1C0087.txt	53.0	42.50	217.09	12.95	38460.00	330.05	3.010105e+05	2.624702e+01	6.541864e+00	828.67	139.928558	4651	3.908e-02
300kHz_100dA_100Mss_bobN1NF2P1C0088.txt	53.46	42.68	217.69	13.00	38460.00	329.51	3.010105e+05	2.623061e+01	6.543661e+00	833.77	140.945693	4651	3.928e-02
300kHz_100dA_100Mss_bobN1NF2P1C0089.txt	53.91	42.86	218.23	13.00	38460.00	329.70	3.010105e+05	2.624707e+01	6.544276e+00	836.22	141.294795	4651	3.898e-02
300kHz_100dA_100Mss_bobN1NF2P1C0090.txt	54.37	43.08	217.72	12.97	38460.00	331.59	3.010105e+05	2.637111e+01	6.541435e+00	831.24	139.685473	4651	3.922e-02
300kHz_100dA_100Mss_bobN1NF2P1C0091.txt	54.81	43.30	218.20	12.94	38460.00	331.71	3.010105e+05	2.640092e+01	6.541233e+00	831.54	139.571733	4651	3.935e-02
300kHz_100dA_100Mss_bobN1NF2P1C0092.txt	55.26	43.50	218.24	12.93	38460.00	332.45	3.010105e+05	2.646727e+01	6.540534e+00	831.42	139.176851	4651	3.999e-02
300kHz_100dA_100Mss_bobN1NF2P1C0093.txt	55.71	43.68	217.98	12.91	38460.00	332.98	3.010105e+05	2.648271e+01	6.540011e+00	830.25	138.880044	4651	3.947e-02
300kHz_100dA_100Mss_bobN1NF2P1C0094.txt	56.16	43.82	218.60	12.92	38460.00	331.18	3.010105e+05	2.640201e+01	6.540844e+00	830.35	139.349268	4651	3.998e-02

File: data_ESAR/M11/300kHz_150dA_100Mss_bobN1NF-M11_ciclo_promedio_H_M.txt
# Temperatura_=_33.388271604938275
# Concentracion g/m^3_=_5520.0
# C_Vs_to_Am_M_A/Vsm_=_65563218390.804596
# pendiente_HvsI_1/m_=_3716.3
# ordenada_HvsI_A/m_=_1297.0
# frecuencia_Hz_=_301467.5235374917
# Promedio de 81 ciclos

Tiempo_(s)	Campo_(V.s)	Magnetizacion_(V.s)	Campo_(kA/m)	Magnetizacion_(A/m)
0.000000e+00	-8.232731e-09	-5.477618e-09	-5.688563e+01	-3.610908e+02
1.000000e-08	-8.228639e-09	-5.479275e-09	-5.685736e+01	-3.609125e+02
2.000000e-08	-8.221930e-09	-5.479829e-09	-5.681100e+01	-3.606104e+02
3.000000e-08	-8.212484e-09	-5.478775e-09	-5.674573e+01	-3.602411e+02
4.000000e-08	-8.200127e-09	-5.474431e-09	-5.666035e+01	-3.598755e+02
5.000000e-08	-8.184778e-09	-5.467579e-09	-5.655429e+01	-3.595674e+02
6.000000e-08	-8.166603e-09	-5.458659e-09	-5.642870e+01	-3.593318e+02
7.000000e-08	-8.146011e-09	-5.450204e-09	-5.628642e+01	-3.591410e+02
8.000000e-08	-8.122815e-09	-5.473633e-09	-5.612614e+01	-3.589391e+02
9.000000e-08	-8.096365e-09	-5.489655e-09	-5.594338e+01	-3.586686e+02
1.000000e-07	-8.066576e-09	-5.471300e-09	-5.573754e+01	-3.582959e+02
1.100000e-07	-8.033757e-09	-5.446797e-09	-5.551077e+01	-3.578250e+02
1.200000e-07	-7.998077e-09	-5.434215e-09	-5.526423e+01	-3.572930e+02
1.300000e-07	-7.959884e-09	-5.430679e-09	-5.500033e+01	-3.567516e+02
1.400000e-07	-7.919446e-09	-5.400398e-09	-5.472092e+01	-3.562416e+02
1.500000e-07	-7.876504e-09	-5.405429e-09	-5.442420e+01	-3.557740e+02
1.600000e-07	-7.830728e-09	-5.398083e-09	-5.410790e+01	-3.553253e+02
1.700000e-07	-7.782187e-09	-5.392217e-09	-5.377250e+01	-3.548499e+02
1.800000e-07	-7.730696e-09	-5.418837e-09	-5.341671e+01	-3.543026e+02
1.900000e-07	-7.676107e-09	-5.372631e-09	-5.303952e+01	-3.536610e+02
2.000000e-07	-7.618721e-09	-5.349210e-09	-5.264300e+01	-3.529370e+02
2.100000e-07	-7.558625e-09	-5.363968e-09	-5.222775e+01	-3.521728e+02
2.200000e-07	-7.495890e-09	-5.374687e-09	-5.179427e+01	-3.514216e+02
2.300000e-07	-7.430428e-09	-5.360404e-09	-5.134195e+01	-3.507227e+02
2.400000e-07	-7.362119e-09	-5.317699e-09	-5.086995e+01	-3.500830e+02
2.500000e-07	-7.291107e-09	-5.326724e-09	-5.037928e+01	-3.494723e+02
2.600000e-07	-7.217323e-09	-5.323580e-09	-4.986945e+01	-3.488358e+02
2.700000e-07	-7.140723e-09	-5.293972e-09	-4.934017e+01	-3.481181e+02
2.800000e-07	-7.061319e-09	-5.267281e-09	-4.879151e+01	-3.472876e+02
2.900000e-07	-6.979238e-09	-5.275515e-09	-4.822436e+01	-3.463503e+02
3.000000e-07	-6.894820e-09	-5.297141e-09	-4.764105e+01	-3.453469e+02
3.100000e-07	-6.808132e-09	-5.261967e-09	-4.704206e+01	-3.443333e+02
3.200000e-07	-6.719027e-09	-5.227320e-09	-4.642637e+01	-3.433550e+02
3.300000e-07	-6.627469e-09	-5.212318e-09	-4.579373e+01	-3.424253e+02
3.400000e-07	-6.533600e-09	-5.214471e-09	-4.514512e+01	-3.415187e+02
3.500000e-07	-6.437390e-09	-5.197076e-09	-4.448034e+01	-3.405823e+02
3.600000e-07	-6.338739e-09	-5.167912e-09	-4.379869e+01	-3.395605e+02
3.700000e-07	-6.237755e-09	-5.162120e-09	-4.310092e+01	-3.384213e+02
3.800000e-07	-6.134541e-09	-5.156271e-09	-4.238775e+01	-3.371729e+02
3.900000e-07	-6.029111e-09	-5.136410e-09	-4.165926e+01	-3.358607e+02
4.000000e-07	-5.921502e-09	-5.098955e-09	-4.091571e+01	-3.345477e+02
4.100000e-07	-5.811805e-09	-5.086537e-09	-4.015774e+01	-3.332842e+02
4.200000e-07	-5.699990e-09	-5.082454e-09	-3.938513e+01	-3.320831e+02
4.300000e-07	-5.585967e-09	-5.062543e-09	-3.859727e+01	-3.309103e+02
4.400000e-07	-5.469741e-09	-5.030451e-09	-3.779418e+01	-3.296967e+02
4.500000e-07	-5.351416e-09	-5.004549e-09	-3.697659e+01	-3.283668e+02
4.600000e-07	-5.231117e-09	-4.989791e-09	-3.614536e+01	-3.268721e+02
4.700000e-07	-5.108956e-09	-4.967484e-09	-3.530126e+01	-3.252134e+02
4.800000e-07	-4.984958e-09	-4.941002e-09	-3.444447e+01	-3.234420e+02
4.900000e-07	-4.859164e-09	-4.919824e-09	-3.357528e+01	-3.216385e+02
5.000000e-07	-4.731620e-09	-4.904460e-09	-3.269399e+01	-3.198766e+02
5.100000e-07	-4.602364e-09	-4.879723e-09	-3.180086e+01	-3.181895e+02
5.200000e-07	-4.471472e-09	-4.844097e-09	-3.089644e+01	-3.165523e+02
5.300000e-07	-4.338947e-09	-4.808686e-09	-2.998073e+01	-3.148903e+02
5.400000e-07	-4.204809e-09	-4.783132e-09	-2.905388e+01	-3.131101e+02
5.500000e-07	-4.069135e-09	-4.755746e-09	-2.811641e+01	-3.111400e+02
5.600000e-07	-3.931992e-09	-4.722440e-09	-2.716880e+01	-3.089622e+02
5.700000e-07	-3.793372e-09	-4.690269e-09	-2.621098e+01	-3.066222e+02
5.800000e-07	-3.653194e-09	-4.661495e-09	-2.524239e+01	-3.042088e+02
5.900000e-07	-3.511503e-09	-4.628515e-09	-2.426335e+01	-3.018135e+02
6.000000e-07	-3.368476e-09	-4.586281e-09	-2.327508e+01	-2.994875e+02
6.100000e-07	-3.224205e-09	-4.545178e-09	-2.227822e+01	-2.972137e+02
6.200000e-07	-3.078721e-09	-4.509702e-09	-2.127296e+01	-2.949098e+02
6.300000e-07	-2.932115e-09	-4.472914e-09	-2.025995e+01	-2.924611e+02
6.400000e-07	-2.784517e-09	-4.427735e-09	-1.924010e+01	-2.897698e+02
6.500000e-07	-2.636025e-09	-4.382320e-09	-1.821406e+01	-2.868004e+02
6.600000e-07	-2.486638e-09	-4.343010e-09	-1.718184e+01	-2.835980e+02
6.700000e-07	-2.336367e-09	-4.301241e-09	-1.614351e+01	-2.802710e+02
6.800000e-07	-2.185286e-09	-4.250641e-09	-1.509959e+01	-2.769429e+02
6.900000e-07	-2.033432e-09	-4.196873e-09	-1.405032e+01	-2.736940e+02
7.000000e-07	-1.880875e-09	-4.145500e-09	-1.299620e+01	-2.705174e+02
7.100000e-07	-1.727625e-09	-4.092300e-09	-1.193729e+01	-2.673122e+02
7.200000e-07	-1.573684e-09	-4.032197e-09	-1.087361e+01	-2.639191e+02
7.300000e-07	-1.419178e-09	-3.968718e-09	-9.806021e+00	-2.601849e+02
7.400000e-07	-1.264205e-09	-3.909857e-09	-8.735208e+00	-2.560286e+02
7.500000e-07	-1.108756e-09	-3.851804e-09	-7.661099e+00	-2.514791e+02
7.600000e-07	-9.528534e-10	-3.784125e-09	-6.583863e+00	-2.466646e+02
7.700000e-07	-7.966183e-10	-3.708572e-09	-5.504326e+00	-2.417531e+02
7.800000e-07	-6.401213e-10	-3.631805e-09	-4.422979e+00	-2.368678e+02
7.900000e-07	-4.833908e-10	-3.554778e-09	-3.340020e+00	-2.320128e+02
8.000000e-07	-3.264909e-10	-3.470993e-09	-2.255889e+00	-2.270438e+02
8.100000e-07	-1.694760e-10	-3.378140e-09	-1.170963e+00	-2.217003e+02
8.200000e-07	-1.237372e-11	-3.283289e-09	-8.543345e-02	-2.156886e+02
8.300000e-07	1.447270e-10	-3.185876e-09	1.000085e+00	-2.087798e+02
8.400000e-07	3.017405e-10	-3.074136e-09	2.085002e+00	-2.008732e+02
8.500000e-07	4.586349e-10	-2.944091e-09	3.169094e+00	-1.919838e+02
8.600000e-07	6.153731e-10	-2.798966e-09	4.252107e+00	-1.821437e+02
8.700000e-07	7.718842e-10	-2.632524e-09	5.333551e+00	-1.712415e+02
8.800000e-07	9.281011e-10	-2.431981e-09	6.412961e+00	-1.588621e+02
8.900000e-07	1.083991e-09	-2.187461e-09	7.490115e+00	-1.442015e+02
9.000000e-07	1.239497e-09	-1.894805e-09	8.564607e+00	-1.261196e+02
9.100000e-07	1.394527e-09	-1.543940e-09	9.635822e+00	-1.033502e+02
9.200000e-07	1.549016e-09	-1.116154e-09	1.070329e+01	-7.483582e+01
9.300000e-07	1.702941e-09	-5.997125e-10	1.176686e+01	-4.010019e+01
9.400000e-07	1.856282e-09	4.591714e-12	1.282640e+01	4.540544e-01
9.500000e-07	2.008956e-09	6.881813e-10	1.388132e+01	4.542676e+01
9.600000e-07	2.160877e-09	1.425175e-09	1.493105e+01	9.254050e+01
9.700000e-07	2.312011e-09	2.161386e-09	1.597534e+01	1.389906e+02
9.800000e-07	2.462320e-09	2.828214e-09	1.701393e+01	1.819463e+02
9.900000e-07	2.611716e-09	3.378040e-09	1.804621e+01	2.190748e+02
1.000000e-06	2.760149e-09	3.802273e-09	1.907184e+01	2.489526e+02
1.010000e-06	2.907611e-09	4.114600e-09	2.009076e+01	2.712563e+02
1.020000e-06	3.054046e-09	4.335632e-09	2.110258e+01	2.866945e+02
1.030000e-06	3.199405e-09	4.487832e-09	2.210697e+01	2.967137e+02
1.040000e-06	3.343620e-09	4.595735e-09	2.310345e+01	3.030748e+02
1.050000e-06	3.486587e-09	4.678497e-09	2.409130e+01	3.074269e+02
1.060000e-06	3.628216e-09	4.742105e-09	2.506991e+01	3.109920e+02
1.070000e-06	3.768447e-09	4.789921e-09	2.603886e+01	3.144290e+02
1.080000e-06	3.907248e-09	4.830286e-09	2.699794e+01	3.178853e+02
1.090000e-06	4.044587e-09	4.870453e-09	2.794690e+01	3.211812e+02
1.100000e-06	4.180420e-09	4.907931e-09	2.888547e+01	3.240435e+02
1.110000e-06	4.314730e-09	4.939089e-09	2.981351e+01	3.262997e+02
1.120000e-06	4.447490e-09	4.967180e-09	3.073084e+01	3.279748e+02
1.130000e-06	4.578653e-09	4.997568e-09	3.163713e+01	3.292751e+02
1.140000e-06	4.708191e-09	5.027096e-09	3.253220e+01	3.304898e+02
1.150000e-06	4.836055e-09	5.050932e-09	3.341570e+01	3.318649e+02
1.160000e-06	4.962236e-09	5.072741e-09	3.428757e+01	3.335085e+02
1.170000e-06	5.086700e-09	5.097648e-09	3.514758e+01	3.353634e+02
1.180000e-06	5.209357e-09	5.123554e-09	3.599510e+01	3.372517e+02
1.190000e-06	5.330137e-09	5.144638e-09	3.682965e+01	3.389662e+02
1.200000e-06	5.448947e-09	5.162351e-09	3.765059e+01	3.403649e+02
1.210000e-06	5.565681e-09	5.182012e-09	3.845719e+01	3.414293e+02
1.220000e-06	5.680258e-09	5.203296e-09	3.924887e+01	3.422639e+02
1.230000e-06	5.792663e-09	5.221960e-09	4.002556e+01	3.430441e+02
1.240000e-06	5.903002e-09	5.238586e-09	4.078797e+01	3.439360e+02
1.250000e-06	6.011313e-09	5.256236e-09	4.153636e+01	3.450270e+02
1.260000e-06	6.117486e-09	5.273893e-09	4.226999e+01	3.462935e+02
1.270000e-06	6.221432e-09	5.288828e-09	4.298821e+01	3.476193e+02
1.280000e-06	6.323134e-09	5.301389e-09	4.369095e+01	3.488512e+02
1.290000e-06	6.422537e-09	5.315878e-09	4.437779e+01	3.498681e+02
1.300000e-06	6.519547e-09	5.332537e-09	4.504809e+01	3.506310e+02
1.310000e-06	6.614234e-09	5.347426e-09	4.570235e+01	3.511962e+02
1.320000e-06	6.706663e-09	5.359331e-09	4.634101e+01	3.516857e+02
1.330000e-06	6.796741e-09	5.371422e-09	4.696342e+01	3.522326e+02
1.340000e-06	6.884398e-09	5.385377e-09	4.756910e+01	3.529229e+02
1.350000e-06	6.969684e-09	5.397144e-09	4.815840e+01	3.537624e+02
1.360000e-06	7.052558e-09	5.405908e-09	4.873103e+01	3.546787e+02
1.370000e-06	7.132878e-09	5.416188e-09	4.928602e+01	3.555566e+02
1.380000e-06	7.210590e-09	5.430348e-09	4.982298e+01	3.562906e+02
1.390000e-06	7.285591e-09	5.442604e-09	5.034122e+01	3.568298e+02
1.400000e-06	7.357861e-09	5.449831e-09	5.084058e+01	3.571976e+02
1.410000e-06	7.427551e-09	5.456014e-09	5.132211e+01	3.574774e+02
1.420000e-06	7.494606e-09	5.464623e-09	5.178545e+01	3.577742e+02
1.430000e-06	7.558933e-09	5.473664e-09	5.222992e+01	3.581676e+02
1.440000e-06	7.620668e-09	5.479739e-09	5.265650e+01	3.586782e+02
1.450000e-06	7.679789e-09	5.485063e-09	5.306500e+01	3.592618e+02
1.460000e-06	7.736151e-09	5.493810e-09	5.345445e+01	3.598315e+02
1.470000e-06	7.789624e-09	5.502982e-09	5.382392e+01	3.602978e+02
1.480000e-06	7.839931e-09	5.507969e-09	5.417152e+01	3.606082e+02
1.490000e-06	7.887175e-09	5.512246e-09	5.449797e+01	3.607690e+02
1.500000e-06	7.931686e-09	5.520529e-09	5.480552e+01	3.608404e+02
1.510000e-06	7.973366e-09	5.528926e-09	5.509351e+01	3.609081e+02
1.520000e-06	8.012177e-09	5.532117e-09	5.536169e+01	3.610443e+02
1.530000e-06	8.048269e-09	5.533035e-09	5.561107e+01	3.612760e+02
1.540000e-06	8.081520e-09	5.536550e-09	5.584082e+01	3.615744e+02
1.550000e-06	8.111927e-09	5.540104e-09	5.605092e+01	3.618689e+02
1.560000e-06	8.139548e-09	5.541408e-09	5.624178e+01	3.620799e+02
1.570000e-06	8.164202e-09	5.542085e-09	5.641213e+01	3.621545e+02
1.580000e-06	8.185977e-09	5.544489e-09	5.656259e+01	3.620905e+02
1.590000e-06	8.204966e-09	5.548330e-09	5.669380e+01	3.619366e+02
1.600000e-06	8.220992e-09	5.549330e-09	5.680453e+01	3.617716e+02
1.610000e-06	8.233922e-09	5.548432e-09	5.689387e+01	3.616697e+02
1.620000e-06	8.243658e-09	5.548696e-09	5.696114e+01	3.616682e+02
1.630000e-06	8.250389e-09	5.550555e-09	5.700765e+01	3.617524e+02
1.640000e-06	8.254299e-09	5.551596e-09	5.703466e+01	3.618624e+02
1.650000e-06	8.255289e-09	5.550679e-09	5.704150e+01	3.619189e+02
1.660000e-06	8.253498e-09	5.546842e-09	5.702912e+01	3.618574e+02
1.670000e-06	8.249004e-09	5.545575e-09	5.699807e+01	3.616543e+02
1.680000e-06	8.241719e-09	5.543178e-09	5.694773e+01	3.613350e+02
1.690000e-06	8.231701e-09	5.537517e-09	5.687851e+01	3.609612e+02
1.700000e-06	8.218789e-09	5.533412e-09	5.678929e+01	3.606027e+02
1.710000e-06	8.203081e-09	5.533205e-09	5.668075e+01	3.603076e+02
1.720000e-06	8.184947e-09	5.537429e-09	5.655545e+01	3.600830e+02
1.730000e-06	8.164309e-09	5.503230e-09	5.641285e+01	3.598946e+02
1.740000e-06	8.140588e-09	5.467498e-09	5.624894e+01	3.596842e+02
1.750000e-06	8.113088e-09	5.473717e-09	5.605893e+01	3.593968e+02
1.760000e-06	8.081841e-09	5.485302e-09	5.584302e+01	3.590051e+02
1.770000e-06	8.047718e-09	5.487945e-09	5.560723e+01	3.585196e+02
1.780000e-06	8.011199e-09	5.498716e-09	5.535490e+01	3.579820e+02
1.790000e-06	7.972362e-09	5.499183e-09	5.508655e+01	3.574438e+02
1.800000e-06	7.931560e-09	5.449357e-09	5.480462e+01	3.569415e+02
1.810000e-06	7.888375e-09	5.466071e-09	5.450622e+01	3.564797e+02
1.820000e-06	7.842254e-09	5.448874e-09	5.418754e+01	3.560298e+02
1.830000e-06	7.793358e-09	5.423677e-09	5.384968e+01	3.555444e+02
1.840000e-06	7.741231e-09	5.450457e-09	5.348950e+01	3.549809e+02
1.850000e-06	7.686010e-09	5.420353e-09	5.310794e+01	3.543224e+02
1.860000e-06	7.628158e-09	5.425741e-09	5.270820e+01	3.535875e+02
1.870000e-06	7.567535e-09	5.374978e-09	5.228931e+01	3.528217e+02
1.880000e-06	7.504271e-09	5.361130e-09	5.185217e+01	3.520775e+02
1.890000e-06	7.438206e-09	5.371124e-09	5.139568e+01	3.513897e+02
1.900000e-06	7.369344e-09	5.343491e-09	5.091987e+01	3.507582e+02
1.910000e-06	7.297629e-09	5.368756e-09	5.042434e+01	3.501472e+02
1.920000e-06	7.223072e-09	5.342615e-09	4.990918e+01	3.494997e+02
1.930000e-06	7.145852e-09	5.344544e-09	4.937561e+01	3.487631e+02
1.940000e-06	7.065928e-09	5.303349e-09	4.882335e+01	3.479118e+02
1.950000e-06	6.983553e-09	5.264352e-09	4.825417e+01	3.469588e+02
1.960000e-06	6.898626e-09	5.278553e-09	4.766735e+01	3.459493e+02
1.970000e-06	6.811111e-09	5.257595e-09	4.706265e+01	3.449392e+02
1.980000e-06	6.721213e-09	5.273160e-09	4.644147e+01	3.439697e+02
1.990000e-06	6.628952e-09	5.241884e-09	4.580398e+01	3.430469e+02
2.000000e-06	6.534374e-09	5.233688e-09	4.515047e+01	3.421392e+02
2.010000e-06	6.437486e-09	5.207612e-09	4.448100e+01	3.411911e+02
2.020000e-06	6.338351e-09	5.174801e-09	4.379601e+01	3.401495e+02
2.030000e-06	6.236856e-09	5.164567e-09	4.309471e+01	3.389889e+02
2.040000e-06	6.133045e-09	5.141059e-09	4.237741e+01	3.377248e+02
2.050000e-06	6.027063e-09	5.142946e-09	4.164511e+01	3.364077e+02
2.060000e-06	5.919001e-09	5.112634e-09	4.089843e+01	3.351005e+02
2.070000e-06	5.808839e-09	5.095223e-09	4.013724e+01	3.338484e+02
2.080000e-06	5.696475e-09	5.072741e-09	3.936084e+01	3.326561e+02
2.090000e-06	5.581898e-09	5.051874e-09	3.856915e+01	3.314816e+02
2.100000e-06	5.465106e-09	5.035961e-09	3.776215e+01	3.302522e+02
2.110000e-06	5.346231e-09	5.011065e-09	3.694076e+01	3.288951e+02
2.120000e-06	5.225401e-09	4.986230e-09	3.610587e+01	3.273694e+02
2.130000e-06	5.102717e-09	4.960291e-09	3.525815e+01	3.256854e+02
2.140000e-06	4.978186e-09	4.931805e-09	3.439768e+01	3.239019e+02
2.150000e-06	4.851857e-09	4.906428e-09	3.352478e+01	3.221011e+02
2.160000e-06	4.723775e-09	4.879017e-09	3.263978e+01	3.203516e+02
2.170000e-06	4.594016e-09	4.857881e-09	3.174318e+01	3.186768e+02
2.180000e-06	4.462655e-09	4.834560e-09	3.083551e+01	3.170416e+02
2.190000e-06	4.329718e-09	4.802336e-09	2.991696e+01	3.153651e+02
2.200000e-06	4.195246e-09	4.768819e-09	2.898780e+01	3.135549e+02
2.210000e-06	4.059190e-09	4.731976e-09	2.804770e+01	3.115470e+02
2.220000e-06	3.921569e-09	4.704836e-09	2.709677e+01	3.093351e+02
2.230000e-06	3.782454e-09	4.669062e-09	2.613554e+01	3.069747e+02
2.240000e-06	3.641966e-09	4.638317e-09	2.516481e+01	3.045583e+02
2.250000e-06	3.500132e-09	4.606750e-09	2.418478e+01	3.021733e+02
2.260000e-06	3.357003e-09	4.573501e-09	2.319580e+01	2.998598e+02
2.270000e-06	3.212631e-09	4.533544e-09	2.219823e+01	2.975881e+02
2.280000e-06	3.067093e-09	4.488210e-09	2.119261e+01	2.952668e+02
2.290000e-06	2.920448e-09	4.448711e-09	2.017934e+01	2.927805e+02
2.300000e-06	2.772781e-09	4.409178e-09	1.915900e+01	2.900398e+02
2.310000e-06	2.624166e-09	4.364873e-09	1.813212e+01	2.870231e+02
2.320000e-06	2.474636e-09	4.315507e-09	1.709891e+01	2.837892e+02
2.330000e-06	2.324263e-09	4.268815e-09	1.605988e+01	2.804532e+02
2.340000e-06	2.173055e-09	4.223174e-09	1.501508e+01	2.771355e+02
2.350000e-06	2.021050e-09	4.172506e-09	1.396477e+01	2.739027e+02
2.360000e-06	1.868283e-09	4.119236e-09	1.290920e+01	2.707306e+02
2.370000e-06	1.714877e-09	4.067169e-09	1.184920e+01	2.675042e+02
2.380000e-06	1.560854e-09	4.013243e-09	1.078495e+01	2.640600e+02
2.390000e-06	1.406242e-09	3.953193e-09	9.716629e+00	2.602533e+02
2.400000e-06	1.251118e-09	3.886734e-09	8.644770e+00	2.560212e+02
2.410000e-06	1.095554e-09	3.822483e-09	7.569871e+00	2.514128e+02
2.420000e-06	9.396118e-10	3.758135e-09	6.492360e+00	2.465687e+02
2.430000e-06	7.833259e-10	3.690644e-09	5.412474e+00	2.416553e+02
2.440000e-06	6.267969e-10	3.614610e-09	4.330908e+00	2.367792e+02
2.450000e-06	4.700762e-10	3.535107e-09	3.248017e+00	2.319184e+02
2.460000e-06	3.131969e-10	3.451513e-09	2.164030e+00	2.269038e+02
2.470000e-06	1.561924e-10	3.360470e-09	1.079179e+00	2.214617e+02
2.480000e-06	-8.795092e-13	3.263415e-09	-6.138474e-03	2.153033e+02
2.490000e-06	-1.579176e-10	3.159848e-09	-1.091222e+00	2.082196e+02
2.500000e-06	-3.148614e-10	3.049454e-09	-2.175654e+00	2.001340e+02
2.510000e-06	-4.716599e-10	2.923010e-09	-3.259082e+00	1.910742e+02
2.520000e-06	-6.282656e-10	2.776074e-09	-4.341178e+00	1.810594e+02
2.530000e-06	-7.846462e-10	2.603926e-09	-5.421718e+00	1.699344e+02
2.540000e-06	-9.407365e-10	2.401966e-09	-6.500253e+00	1.572178e+02
2.550000e-06	-1.096468e-09	2.159606e-09	-7.576308e+00	1.420370e+02
2.560000e-06	-1.251783e-09	1.864345e-09	-8.649489e+00	1.232096e+02
2.570000e-06	-1.406638e-09	1.506848e-09	-9.719487e+00	9.947982e+01
2.580000e-06	-1.560972e-09	1.075122e-09	-1.078589e+01	6.986713e+01
2.590000e-06	-1.714714e-09	5.569594e-10	-1.184820e+01	3.403434e+01
2.600000e-06	-1.867807e-09	-5.599717e-11	-1.290602e+01	-7.440016e+00
2.610000e-06	-2.020195e-09	-7.522564e-10	-1.395898e+01	-5.298314e+01
2.620000e-06	-2.171817e-09	-1.494280e-09	-1.500664e+01	-1.001920e+02
2.630000e-06	-2.322649e-09	-2.226592e-09	-1.604884e+01	-1.462181e+02
2.640000e-06	-2.472670e-09	-2.889564e-09	-1.708544e+01	-1.882826e+02
2.650000e-06	-2.621810e-09	-3.439305e-09	-1.811596e+01	-2.241902e+02
2.660000e-06	-2.770029e-09	-3.858997e-09	-1.914010e+01	-2.527072e+02
2.670000e-06	-2.917282e-09	-4.162978e-09	-2.015757e+01	-2.737069e+02
2.680000e-06	-3.063496e-09	-4.379368e-09	-2.116787e+01	-2.880565e+02
2.690000e-06	-3.208581e-09	-4.533048e-09	-2.217036e+01	-2.972914e+02
2.700000e-06	-3.352465e-09	-4.641825e-09	-2.316456e+01	-3.031821e+02
2.710000e-06	-3.495103e-09	-4.720941e-09	-2.415014e+01	-3.073197e+02
2.720000e-06	-3.636409e-09	-4.783352e-09	-2.512652e+01	-3.108300e+02
2.730000e-06	-3.776343e-09	-4.834823e-09	-2.609341e+01	-3.142722e+02
2.740000e-06	-3.914863e-09	-4.877923e-09	-2.705055e+01	-3.177189e+02
2.750000e-06	-4.051908e-09	-4.913255e-09	-2.799749e+01	-3.209568e+02
2.760000e-06	-4.187447e-09	-4.945500e-09	-2.893402e+01	-3.237185e+02
2.770000e-06	-4.321481e-09	-4.978522e-09	-2.986015e+01	-3.258632e+02
2.780000e-06	-4.453994e-09	-5.008882e-09	-3.077578e+01	-3.274524e+02
2.790000e-06	-4.584915e-09	-5.036027e-09	-3.168039e+01	-3.287160e+02
2.800000e-06	-4.714224e-09	-5.063260e-09	-3.257389e+01	-3.299444e+02
2.810000e-06	-4.841891e-09	-5.088702e-09	-3.345603e+01	-3.313645e+02
2.820000e-06	-4.967836e-09	-5.110560e-09	-3.432626e+01	-3.330546e+02
2.830000e-06	-5.092012e-09	-5.129653e-09	-3.518428e+01	-3.349308e+02
2.840000e-06	-5.214362e-09	-5.149528e-09	-3.602968e+01	-3.368026e+02
2.850000e-06	-5.334815e-09	-5.172109e-09	-3.686198e+01	-3.384682e+02
2.860000e-06	-5.453262e-09	-5.192914e-09	-3.768041e+01	-3.398048e+02
2.870000e-06	-5.569559e-09	-5.210183e-09	-3.848398e+01	-3.408176e+02
2.880000e-06	-5.683579e-09	-5.226428e-09	-3.927182e+01	-3.416290e+02
2.890000e-06	-5.795336e-09	-5.244059e-09	-4.004402e+01	-3.424185e+02
2.900000e-06	-5.904948e-09	-5.260871e-09	-4.080141e+01	-3.433428e+02
2.910000e-06	-6.012512e-09	-5.273157e-09	-4.154464e+01	-3.444701e+02
2.920000e-06	-6.118063e-09	-5.285261e-09	-4.227397e+01	-3.457578e+02
2.930000e-06	-6.221441e-09	-5.301439e-09	-4.298828e+01	-3.470781e+02
2.940000e-06	-6.322509e-09	-5.317484e-09	-4.368663e+01	-3.482788e+02
2.950000e-06	-6.421315e-09	-5.330896e-09	-4.436934e+01	-3.492504e+02
2.960000e-06	-6.517922e-09	-5.342133e-09	-4.503687e+01	-3.499716e+02
2.970000e-06	-6.612252e-09	-5.353991e-09	-4.568866e+01	-3.505133e+02
2.980000e-06	-6.704202e-09	-5.365821e-09	-4.632401e+01	-3.510041e+02
2.990000e-06	-6.793830e-09	-5.373998e-09	-4.694330e+01	-3.515724e+02
3.000000e-06	-6.881086e-09	-5.382588e-09	-4.754622e+01	-3.522916e+02
3.010000e-06	-6.965831e-09	-5.392459e-09	-4.813178e+01	-3.531521e+02
3.020000e-06	-7.048105e-09	-5.403107e-09	-4.870027e+01	-3.540706e+02
3.030000e-06	-7.127910e-09	-5.412155e-09	-4.925169e+01	-3.549295e+02
3.040000e-06	-7.205008e-09	-5.418773e-09	-4.978441e+01	-3.556305e+02
3.050000e-06	-7.279330e-09	-5.426348e-09	-5.029795e+01	-3.561355e+02
3.060000e-06	-7.350998e-09	-5.434818e-09	-5.079316e+01	-3.564803e+02
3.070000e-06	-7.420002e-09	-5.442631e-09	-5.126996e+01	-3.567557e+02
3.080000e-06	-7.486385e-09	-5.449180e-09	-5.172864e+01	-3.570655e+02
3.090000e-06	-7.550198e-09	-5.456309e-09	-5.216957e+01	-3.574803e+02
3.100000e-06	-7.611301e-09	-5.461968e-09	-5.259177e+01	-3.580090e+02
3.110000e-06	-7.669655e-09	-5.465435e-09	-5.299498e+01	-3.585973e+02
3.120000e-06	-7.725217e-09	-5.466859e-09	-5.337889e+01	-3.591546e+02
3.130000e-06	-7.777812e-09	-5.469511e-09	-5.374231e+01	-3.595955e+02
3.140000e-06	-7.827334e-09	-5.475420e-09	-5.408449e+01	-3.598770e+02
3.150000e-06	-7.873808e-09	-5.481361e-09	-5.440560e+01	-3.600164e+02
3.160000e-06	-7.917596e-09	-5.484730e-09	-5.470817e+01	-3.600808e+02
3.170000e-06	-7.958877e-09	-5.488101e-09	-5.499340e+01	-3.601565e+02
3.180000e-06	-7.997374e-09	-5.490529e-09	-5.525940e+01	-3.603095e+02
3.190000e-06	-8.033028e-09	-5.489315e-09	-5.550576e+01	-3.605569e+02
3.200000e-06	-8.065925e-09	-5.485981e-09	-5.573307e+01	-3.608607e+02
3.210000e-06	-8.095885e-09	-5.484351e-09	-5.594008e+01	-3.611459e+02
3.220000e-06	-8.122900e-09	-5.487715e-09	-5.612675e+01	-3.613353e+02
3.230000e-06	-8.147123e-09	-5.490123e-09	-5.629412e+01	-3.613839e+02
3.240000e-06	-8.168415e-09	-5.490118e-09	-5.644124e+01	-3.612990e+02
3.250000e-06	-8.186815e-09	-5.490563e-09	-5.656838e+01	-3.611372e+02
3.260000e-06	-8.202341e-09	-5.490835e-09	-5.667566e+01	-3.609789e+02
3.270000e-06	-8.214700e-09	-5.488415e-09	-5.676106e+01	-3.608937e+02
3.280000e-06	-8.223994e-09	-5.483003e-09	-5.682527e+01	-3.609102e+02
3.290000e-06	-8.230358e-09	-5.478115e-09	-5.686924e+01	-3.610045e+02
3.300000e-06	-8.233802e-09	-5.475605e-09	-5.689304e+01	-3.611109e+02
3.310000e-06	-8.234462e-09	-5.474864e-09	-5.689760e+01	-3.611503e+02
