Repository: gbasso1991/260907_Mi_DRX_VSM

File: data_ESAR/M11/300kHz_150dA_100Mss_bobN1NF-M11_resultados.txt
# Configuracion:
# Concentracion g/m^3_=_5520.0
# C_Vs_to_Am_M_A/Vsm_=_65563218390.804596
# pendiente_HvsI_1/m_=_3716.3
# ordenada_HvsI_A/m_=_1297.0
# frecuencia_ref_Hz_=_301491.2939229378
# 
Resultados:
# tau_ns_=_(8.24+/-0.43)e+01
# dphi_rad_=_6.44+/-0.01
# SAR_W/g_=_801.74+/-37.38
# Hc_kA/m_=_12.73+/-0.32
# Mr_A/m_=_222.77+/-5.68
# Magnetizacion_max_emu/g_=_63.3+/-1.2
# Suceptibilidad_a_M=0_=_(4.011+/-0.144)e-02

Nombre_archivo	Time_m_(s)	Temperatura_(ºC)	Mr_(A/m)	Hc_(kA/m)	Campo_max_(A/m)	Mag_max_(A/m)	f0	mag0	dphi0	SAR_(W/g)	Tau_(ns)	N	xi_M_0
300kHz_150dA_100Mss_bobN1NF2P1C0010.txt	11.09	19.00	218.94	13.27	57041.50	341.96	3.013994e+05	2.778240e+01	6.447911e+00	835.03	87.763430	4645	3.842e-02
300kHz_150dA_100Mss_bobN1NF2P1C0011.txt	11.54	19.49	220.17	13.24	57041.50	342.16	3.014643e+05	2.782623e+01	6.447804e+00	835.99	87.705415	4644	3.658e-02
300kHz_150dA_100Mss_bobN1NF2P1C0012.txt	11.99	19.99	221.16	13.27	57041.50	344.06	3.013994e+05	2.798771e+01	6.447754e+00	840.41	87.678883	4645	3.801e-02
300kHz_150dA_100Mss_bobN1NF2P1C0013.txt	12.44	20.44	221.24	13.20	57041.50	344.46	3.013994e+05	2.799079e+01	6.446597e+00	834.64	87.050798	4645	3.824e-02
300kHz_150dA_100Mss_bobN1NF2P1C0014.txt	12.89	20.89	220.43	13.07	57041.50	345.93	3.014643e+05	2.806600e+01	6.443048e+00	819.04	85.126626	4644	3.746e-02
300kHz_150dA_100Mss_bobN1NF2P1C0015.txt	13.36	21.36	221.48	13.15	57041.50	346.70	3.013994e+05	2.813377e+01	6.445167e+00	831.63	86.275646	4645	3.852e-02
300kHz_150dA_100Mss_bobN1NF2P1C0016.txt	13.84	21.84	221.11	13.13	57041.50	341.17	3.013994e+05	2.774885e+01	6.445990e+00	824.38	86.720625	4645	3.877e-02
300kHz_150dA_100Mss_bobN1NF2P1C0017.txt	14.3	22.42	221.46	13.14	57041.50	341.25	3.014643e+05	2.775895e+01	6.446246e+00	826.14	86.859947	4644	3.784e-02
300kHz_150dA_100Mss_bobN1NF2P1C0018.txt	14.76	23.06	222.03	13.15	57041.50	342.30	3.013994e+05	2.785379e+01	6.446403e+00	829.58	86.945107	4645	3.868e-02
300kHz_150dA_100Mss_bobN1NF2P1C0019.txt	15.67	24.07	223.00	13.13	57041.50	344.82	3.014643e+05	2.804355e+01	6.446204e+00	834.40	86.836005	4644	3.815e-02
300kHz_150dA_100Mss_bobN1NF2P1C0020.txt	16.13	24.52	222.63	13.14	57041.50	343.74	3.014643e+05	2.793521e+01	6.446140e+00	830.85	86.802067	4644	3.776e-02
300kHz_150dA_100Mss_bobN1NF2P1C0021.txt	16.59	24.93	222.69	13.11	57041.50	340.11	3.014643e+05	2.770154e+01	6.447557e+00	831.01	87.570673	4644	3.863e-02
300kHz_150dA_100Mss_bobN1NF2P1C0022.txt	17.05	25.35	223.20	13.12	57041.50	339.85	3.014643e+05	2.770169e+01	6.448210e+00	834.28	87.923564	4644	3.779e-02
300kHz_150dA_100Mss_bobN1NF2P1C0023.txt	17.51	25.76	222.25	12.95	57041.50	342.41	3.014643e+05	2.787118e+01	6.442857e+00	812.39	85.021555	4644	3.889e-02
300kHz_150dA_100Mss_bobN1NF2P1C0024.txt	17.95	26.15	222.72	13.04	57041.50	343.85	3.014643e+05	2.796391e+01	6.444905e+00	825.46	86.131498	4644	3.843e-02
300kHz_150dA_100Mss_bobN1NF2P1C0025.txt	18.42	26.58	224.16	13.24	57041.50	343.08	3.014643e+05	2.792882e+01	6.449123e+00	845.73	88.420294	4644	3.929e-02
300kHz_150dA_100Mss_bobN1NF2P1C0026.txt	18.86	26.97	223.73	13.07	57041.50	342.25	3.014643e+05	2.791660e+01	6.447125e+00	835.27	87.334865	4644	3.835e-02
300kHz_150dA_100Mss_bobN1NF2P1C0027.txt	19.38	27.40	223.52	13.14	57041.50	340.73	3.014643e+05	2.775578e+01	6.447895e+00	834.33	87.753049	4644	3.947e-02
300kHz_150dA_100Mss_bobN1NF2P1C0028.txt	19.85	27.78	222.65	13.04	57041.50	338.52	3.014643e+05	2.762544e+01	6.446187e+00	821.87	86.825579	4644	3.855e-02
300kHz_150dA_100Mss_bobN1NF2P1C0029.txt	20.3	28.02	222.80	12.98	57041.50	340.99	3.014643e+05	2.778243e+01	6.444343e+00	817.28	85.826139	4644	3.860e-02
300kHz_150dA_100Mss_bobN1NF2P1C0030.txt	20.76	28.20	223.93	13.04	57041.50	339.11	3.014643e+05	2.769202e+01	6.447156e+00	828.71	87.351369	4644	3.836e-02
300kHz_150dA_100Mss_bobN1NF2P1C0031.txt	21.22	28.48	223.63	12.96	57041.50	342.60	3.014643e+05	2.791602e+01	6.444930e+00	824.17	86.144423	4644	3.930e-02
300kHz_150dA_100Mss_bobN1NF2P1C0032.txt	21.71	28.87	223.92	12.99	57041.50	341.31	3.014643e+05	2.784360e+01	6.446524e+00	830.06	87.008512	4644	3.904e-02
300kHz_150dA_100Mss_bobN1NF2P1C0033.txt	22.15	29.22	223.50	12.98	57041.50	343.62	3.014643e+05	2.796739e+01	6.444239e+00	822.19	85.769851	4644	3.942e-02
300kHz_150dA_100Mss_bobN1NF2P1C0034.txt	22.6	29.58	223.57	13.01	57041.50	341.87	3.014643e+05	2.785544e+01	6.445206e+00	823.78	86.293832	4644	3.847e-02
300kHz_150dA_100Mss_bobN1NF2P1C0035.txt	23.04	29.93	224.13	12.99	57041.50	343.18	3.014643e+05	2.796788e+01	6.445031e+00	826.21	86.198528	4644	3.873e-02
300kHz_150dA_100Mss_bobN1NF2P1C0036.txt	23.49	30.24	224.25	12.96	57041.50	343.27	3.014643e+05	2.794588e+01	6.444737e+00	824.08	86.039443	4644	3.899e-02
300kHz_150dA_100Mss_bobN1NF2P1C0037.txt	23.93	30.55	224.06	12.98	57041.50	345.21	3.014643e+05	2.809869e+01	6.445458e+00	832.25	86.430512	4644	3.933e-02
300kHz_150dA_100Mss_bobN1NF2P1C0038.txt	24.84	31.27	224.42	13.07	57041.50	345.91	3.014643e+05	2.812371e+01	6.446161e+00	836.57	86.811965	4644	3.913e-02
300kHz_150dA_100Mss_bobN1NF2P1C0039.txt	25.3	31.70	224.32	12.98	57041.50	346.36	3.014643e+05	2.814844e+01	6.444600e+00	829.35	85.965018	4644	3.916e-02
300kHz_150dA_100Mss_bobN1NF2P1C0040.txt	25.75	32.15	224.28	12.95	57041.50	346.82	3.014643e+05	2.819109e+01	6.443034e+00	822.62	85.116561	4644	3.905e-02
300kHz_150dA_100Mss_bobN1NF2P1C0041.txt	26.21	32.57	224.27	12.92	57041.50	345.88	3.013994e+05	2.814351e+01	6.443363e+00	822.73	85.295042	4645	3.880e-02
300kHz_150dA_100Mss_bobN1NF2P1C0042.txt	26.67	32.94	224.33	12.86	57041.50	345.57	3.014643e+05	2.812182e+01	6.442197e+00	816.34	84.662929	4644	4.021e-02
300kHz_150dA_100Mss_bobN1NF2P1C0043.txt	27.12	33.27	224.86	12.99	57041.50	342.65	3.014643e+05	2.793612e+01	6.446199e+00	831.18	86.831428	4644	3.946e-02
300kHz_150dA_100Mss_bobN1NF2P1C0044.txt	27.58	33.55	224.87	12.97	57041.50	345.61	3.014643e+05	2.813699e+01	6.444065e+00	826.29	85.675469	4644	3.948e-02
300kHz_150dA_100Mss_bobN1NF2P1C0045.txt	28.04	33.83	224.86	12.87	57041.50	347.09	3.014643e+05	2.821228e+01	6.442204e+00	819.00	84.666808	4644	3.950e-02
300kHz_150dA_100Mss_bobN1NF2P1C0046.txt	28.49	34.14	225.03	12.84	57041.50	345.10	3.014643e+05	2.812338e+01	6.442035e+00	815.56	84.574411	4644	3.985e-02
300kHz_150dA_100Mss_bobN1NF2P1C0047.txt	28.95	34.46	225.28	12.89	57041.50	343.22	3.014643e+05	2.796785e+01	6.443864e+00	820.31	85.565293	4644	3.971e-02
300kHz_150dA_100Mss_bobN1NF2P1C0048.txt	29.4	34.74	225.20	12.80	57041.50	347.47	3.014643e+05	2.826891e+01	6.441213e+00	815.57	84.129074	4644	3.997e-02
300kHz_150dA_100Mss_bobN1NF2P1C0049.txt	29.86	35.02	224.88	12.76	57041.50	349.74	3.014643e+05	2.843039e+01	6.438850e+00	808.07	82.850715	4644	4.106e-02
300kHz_150dA_100Mss_bobN1NF2P1C0050.txt	30.31	35.32	225.52	12.76	57041.50	351.17	3.015292e+05	2.850615e+01	6.439584e+00	814.19	83.247743	4643	3.985e-02
300kHz_150dA_100Mss_bobN1NF2P1C0051.txt	30.77	35.64	225.23	12.76	57041.50	350.89	3.014643e+05	2.851703e+01	6.438476e+00	808.60	82.647880	4644	4.033e-02
300kHz_150dA_100Mss_bobN1NF2P1C0052.txt	31.21	35.86	225.01	12.81	57041.50	351.22	3.014643e+05	2.849741e+01	6.439705e+00	814.39	83.313591	4644	4.030e-02
300kHz_150dA_100Mss_bobN1NF2P1C0053.txt	31.67	36.00	225.99	12.81	57041.50	351.73	3.014643e+05	2.857824e+01	6.439683e+00	816.58	83.301051	4644	3.979e-02
300kHz_150dA_100Mss_bobN1NF2P1C0054.txt	32.14	36.18	226.19	12.86	57041.50	352.13	3.014643e+05	2.856354e+01	6.440494e+00	820.35	83.739694	4644	3.983e-02
300kHz_150dA_100Mss_bobN1NF2P1C0055.txt	32.59	36.45	226.41	12.81	57041.50	352.13	3.015292e+05	2.859423e+01	6.439777e+00	817.70	83.351488	4643	3.963e-02
300kHz_150dA_100Mss_bobN1NF2P1C0056.txt	33.05	36.73	226.89	12.71	57041.50	351.33	3.014643e+05	2.858631e+01	6.439282e+00	814.74	83.083231	4644	4.137e-02
300kHz_150dA_100Mss_bobN1NF2P1C0057.txt	33.95	37.27	227.51	12.73	57041.50	355.28	3.014643e+05	2.882723e+01	6.438429e+00	817.15	82.621533	4644	4.118e-02
300kHz_150dA_100Mss_bobN1NF2P1C0058.txt	34.4	37.74	226.60	12.65	57041.50	355.46	3.014643e+05	2.883644e+01	6.436033e+00	804.89	81.325205	4644	4.144e-02
300kHz_150dA_100Mss_bobN1NF2P1C0059.txt	34.85	38.24	227.64	12.72	57041.50	351.97	3.015292e+05	2.862809e+01	6.439025e+00	814.77	82.943264	4643	4.083e-02
300kHz_150dA_100Mss_bobN1NF2P1C0060.txt	35.31	38.40	227.41	12.71	57041.50	352.74	3.015292e+05	2.868751e+01	6.438687e+00	814.70	82.760281	4643	4.075e-02
300kHz_150dA_100Mss_bobN1NF2P1C0061.txt	35.77	38.40	226.76	12.67	57041.50	356.26	3.014643e+05	2.891670e+01	6.435343e+00	803.52	80.952374	4644	4.143e-02
300kHz_150dA_100Mss_bobN1NF2P1C0062.txt	36.21	38.53	228.44	12.72	57041.50	355.61	3.015292e+05	2.887983e+01	6.438181e+00	817.52	82.486594	4643	4.097e-02
300kHz_150dA_100Mss_bobN1NF2P1C0063.txt	36.66	38.80	228.24	12.67	57041.50	355.10	3.014643e+05	2.886389e+01	6.437691e+00	814.33	82.221368	4644	4.158e-02
300kHz_150dA_100Mss_bobN1NF2P1C0064.txt	37.11	39.06	228.14	12.62	57041.50	359.78	3.014643e+05	2.918909e+01	6.435275e+00	810.72	80.915226	4644	4.194e-02
300kHz_150dA_100Mss_bobN1NF2P1C0065.txt	37.57	39.28	228.44	12.71	57041.50	357.03	3.014643e+05	2.899292e+01	6.436460e+00	811.50	81.555912	4644	4.133e-02
300kHz_150dA_100Mss_bobN1NF2P1C0066.txt	38.02	39.52	228.46	12.64	57041.50	359.15	3.014643e+05	2.912795e+01	6.436487e+00	815.42	81.570145	4644	4.183e-02
300kHz_150dA_100Mss_bobN1NF2P1C0067.txt	38.47	39.88	228.00	12.70	57041.50	358.15	3.014643e+05	2.903714e+01	6.437385e+00	817.61	82.055802	4644	4.167e-02
300kHz_150dA_100Mss_bobN1NF2P1C0068.txt	38.93	40.24	228.41	12.56	57041.50	359.33	3.015292e+05	2.916046e+01	6.434852e+00	807.87	80.685654	4643	4.167e-02
300kHz_150dA_100Mss_bobN1NF2P1C0069.txt	39.39	40.49	228.23	12.54	57041.50	362.99	3.015292e+05	2.939517e+01	6.433162e+00	805.36	79.773112	4643	4.175e-02
300kHz_150dA_100Mss_bobN1NF2P1C0070.txt	39.84	40.72	228.46	12.65	57041.50	356.15	3.014643e+05	2.893841e+01	6.436924e+00	812.41	81.805886	4644	4.193e-02
300kHz_150dA_100Mss_bobN1NF2P1C0071.txt	40.3	40.92	228.28	12.65	57041.50	359.39	3.015292e+05	2.914252e+01	6.435835e+00	812.57	81.217786	4643	4.132e-02
300kHz_150dA_100Mss_bobN1NF2P1C0072.txt	40.74	41.10	228.34	12.61	57041.50	359.84	3.014643e+05	2.917471e+01	6.434980e+00	808.77	80.755580	4644	4.231e-02
300kHz_150dA_100Mss_bobN1NF2P1C0073.txt	41.21	41.31	228.14	12.57	57041.50	360.05	3.015292e+05	2.921985e+01	6.433988e+00	804.94	80.219417	4643	4.136e-02
300kHz_150dA_100Mss_bobN1NF2P1C0074.txt	41.66	41.53	227.94	12.50	57041.50	363.61	3.014643e+05	2.943057e+01	6.432214e+00	801.10	79.261227	4644	4.260e-02
300kHz_150dA_100Mss_bobN1NF2P1C0075.txt	42.12	41.74	227.58	12.49	57041.50	360.36	3.014643e+05	2.921616e+01	6.432949e+00	799.16	79.657930	4644	4.269e-02
300kHz_150dA_100Mss_bobN1NF2P1C0076.txt	43.02	42.01	226.49	12.52	57041.50	354.92	3.015292e+05	2.882155e+01	6.433945e+00	793.74	80.195425	4643	4.148e-02
300kHz_150dA_100Mss_bobN1NF2P1C0077.txt	43.47	42.24	227.00	12.53	57041.50	355.45	3.014643e+05	2.884569e+01	6.434702e+00	798.19	80.604321	4644	4.224e-02
300kHz_150dA_100Mss_bobN1NF2P1C0078.txt	43.92	42.46	226.45	12.53	57041.50	354.16	3.015292e+05	2.873319e+01	6.435168e+00	797.68	80.855781	4643	4.196e-02
300kHz_150dA_100Mss_bobN1NF2P1C0079.txt	44.38	42.61	225.39	12.53	57041.50	354.33	3.015292e+05	2.877663e+01	6.434253e+00	794.11	80.361971	4643	4.176e-02
300kHz_150dA_100Mss_bobN1NF2P1C0080.txt	44.83	42.75	225.48	12.42	57041.50	357.67	3.015292e+05	2.899062e+01	6.431942e+00	787.87	79.113447	4643	4.217e-02
300kHz_150dA_100Mss_bobN1NF2P1C0081.txt	45.28	42.88	224.84	12.44	57041.50	358.19	3.015292e+05	2.901385e+01	6.431735e+00	787.41	79.001491	4643	4.115e-02
300kHz_150dA_100Mss_bobN1NF2P1C0082.txt	45.75	43.02	224.13	12.39	57041.50	360.50	3.015292e+05	2.915456e+01	6.430344e+00	783.87	78.250787	4643	4.220e-02
300kHz_150dA_100Mss_bobN1NF2P1C0083.txt	46.21	43.12	223.14	12.35	57041.50	359.58	3.015292e+05	2.908284e+01	6.428774e+00	773.67	77.403972	4643	4.203e-02
300kHz_150dA_100Mss_bobN1NF2P1C0084.txt	46.65	43.16	222.75	12.36	57041.50	360.26	3.015292e+05	2.911761e+01	6.428415e+00	772.69	77.210527	4643	4.134e-02
300kHz_150dA_100Mss_bobN1NF2P1C0085.txt	47.1	43.23	221.13	12.39	57041.50	357.26	3.015292e+05	2.887252e+01	6.429541e+00	772.08	77.817741	4643	4.146e-02
300kHz_150dA_100Mss_bobN1NF2P1C0086.txt	47.55	43.36	221.32	12.38	57041.50	356.14	3.015292e+05	2.879162e+01	6.430431e+00	774.57	78.297911	4643	4.145e-02
300kHz_150dA_100Mss_bobN1NF2P1C0087.txt	48.01	43.50	219.30	12.30	57041.50	355.30	3.015292e+05	2.872706e+01	6.427450e+00	757.30	76.690362	4643	4.181e-02
300kHz_150dA_100Mss_bobN1NF2P1C0088.txt	48.45	43.64	218.76	12.31	57041.50	356.69	3.015292e+05	2.877741e+01	6.426751e+00	754.97	76.313294	4643	4.154e-02
300kHz_150dA_100Mss_bobN1NF2P1C0089.txt	48.9	43.77	217.82	12.35	57041.50	355.14	3.015292e+05	2.862812e+01	6.427897e+00	757.01	76.931422	4643	4.089e-02
300kHz_150dA_100Mss_bobN1NF2P1C0090.txt	49.36	43.91	216.81	12.25	57041.50	354.45	3.015292e+05	2.859290e+01	6.426107e+00	746.79	75.965911	4643	4.141e-02
300kHz_150dA_100Mss_bobN1NF2P1C0091.txt	49.8	44.04	215.83	12.30	57041.50	349.58	3.015292e+05	2.823947e+01	6.428187e+00	748.22	77.086575	4643	4.091e-02
300kHz_150dA_100Mss_bobN1NF2P1C0092.txt	50.25	44.15	213.94	12.19	57041.50	351.50	3.015292e+05	2.834591e+01	6.423931e+00	729.15	74.793570	4643	4.100e-02
300kHz_150dA_100Mss_bobN1NF2P1C0093.txt	50.7	44.24	213.13	12.20	57041.50	351.33	3.015292e+05	2.832215e+01	6.424792e+00	732.96	75.257195	4643	4.056e-02
300kHz_150dA_100Mss_bobN1NF2P1C0094.txt	51.15	44.32	211.48	12.27	57041.50	348.71	3.015292e+05	2.810345e+01	6.424296e+00	724.77	74.990297	4643	4.047e-02
300kHz_150dA_100Mss_bobN1NF2P1C0095.txt	52.05	44.41	209.52	12.17	57041.50	347.13	3.015292e+05	2.794436e+01	6.423753e+00	717.91	74.697417	4643	4.013e-02
300kHz_150dA_100Mss_bobN1NF2P1C0096.txt	52.51	44.50	208.17	12.14	57041.50	345.59	3.015292e+05	2.782716e+01	6.422502e+00	708.58	74.023933	4643	4.031e-02
300kHz_150dA_100Mss_bobN1NF2P1C0097.txt	52.95	44.59	206.50	12.14	57041.50	342.12	3.015292e+05	2.755971e+01	6.422951e+00	704.02	74.265410	4643	4.007e-02
300kHz_150dA_100Mss_bobN1NF2P1C0098.txt	53.4	44.68	204.85	12.07	57041.50	343.97	3.015292e+05	2.764594e+01	6.419260e+00	687.69	72.279281	4643	3.846e-02
300kHz_150dA_100Mss_bobN1NF2P1C0099.txt	53.85	44.77	203.73	12.12	57041.50	342.15	3.015292e+05	2.749528e+01	6.421575e+00	695.50	73.525316	4643	3.950e-02
300kHz_150dA_100Mss_bobN1NF2P1C0100.txt	54.3	44.86	202.54	12.06	57041.50	337.86	3.014643e+05	2.720674e+01	6.420260e+00	681.56	72.817242	4644	3.819e-02

File: data_ESAR/M11/300kHz_150dA_100Mss_bobN1NF-M11_resultados_2.txt
# Configuracion:
# Concentracion g/m^3_=_5520.0
# C_Vs_to_Am_M_A/Vsm_=_65563218390.804596
# pendiente_HvsI_1/m_=_3716.3
# ordenada_HvsI_A/m_=_1297.0
# frecuencia_ref_Hz_=_301534.39481530606
# 
Resultados:
# tau_ns_=_(8.55+/-0.42)e+01
# dphi_rad_=_6.44+/-0.01
# SAR_W/g_=_891.68+/-14.91
# Hc_kA/m_=_12.93+/-0.28
# Mr_A/m_=_239.74+/-2.56
# Magnetizacion_max_emu/g_=_68.1+/-2.6
# Suceptibilidad_a_M=0_=_(4.267+/-0.193)e-02

Nombre_archivo	Time_m_(s)	Temperatura_(ºC)	Mr_(A/m)	Hc_(kA/m)	Campo_max_(A/m)	Mag_max_(A/m)	f0	mag0	dphi0	SAR_(W/g)	Tau_(ns)	N	xi_M_0
300kHz_150dA_100Mss_bobN1NF2P1C0012.txt	11.93	20.32	229.73	13.48	57041.50	349.85	3.015292e+05	2.851977e+01	6.456270e+00	900.65	92.271862	4643	3.870e-02
300kHz_150dA_100Mss_bobN1NF2P1C0013.txt	12.39	20.83	234.43	13.53	57041.50	359.29	3.015292e+05	2.921994e+01	6.456591e+00	924.46	92.448023	4643	3.932e-02
300kHz_150dA_100Mss_bobN1NF2P1C0014.txt	12.85	21.34	235.66	13.38	57041.50	360.26	3.015292e+05	2.933470e+01	6.453297e+00	910.63	90.656299	4643	4.031e-02
300kHz_150dA_100Mss_bobN1NF2P1C0015.txt	13.32	21.82	236.04	13.38	57041.50	358.72	3.015292e+05	2.922746e+01	6.454854e+00	915.53	91.501936	4643	4.049e-02
300kHz_150dA_100Mss_bobN1NF2P1C0016.txt	13.79	22.29	236.32	13.33	57041.50	363.96	3.015292e+05	2.957436e+01	6.452030e+00	911.30	89.967850	4643	3.906e-02
300kHz_150dA_100Mss_bobN1NF2P1C0017.txt	14.28	22.75	237.33	13.37	57041.50	363.23	3.015292e+05	2.955521e+01	6.454280e+00	922.72	91.190341	4643	3.954e-02
300kHz_150dA_100Mss_bobN1NF2P1C0018.txt	14.73	23.16	237.02	13.35	57041.50	360.58	3.015292e+05	2.937180e+01	6.454091e+00	916.00	91.087065	4643	4.047e-02
300kHz_150dA_100Mss_bobN1NF2P1C0019.txt	15.64	24.10	237.24	13.35	57041.50	357.00	3.015292e+05	2.913664e+01	6.455239e+00	914.71	91.711306	4643	4.003e-02
300kHz_150dA_100Mss_bobN1NF2P1C0020.txt	16.09	24.54	237.32	13.36	57041.50	356.53	3.015292e+05	2.909825e+01	6.455565e+00	915.22	91.888783	4643	3.975e-02
300kHz_150dA_100Mss_bobN1NF2P1C0021.txt	16.54	24.77	237.82	13.32	57041.50	357.49	3.015292e+05	2.918263e+01	6.455021e+00	915.00	91.592674	4643	3.993e-02
300kHz_150dA_100Mss_bobN1NF2P1C0022.txt	17.0	25.00	238.20	13.28	57041.50	362.42	3.015292e+05	2.951493e+01	6.453128e+00	915.32	90.563230	4643	4.050e-02
300kHz_150dA_100Mss_bobN1NF2P1C0023.txt	17.44	25.57	237.65	13.25	57041.50	358.99	3.015292e+05	2.927634e+01	6.453274e+00	908.70	90.642752	4643	4.040e-02
300kHz_150dA_100Mss_bobN1NF2P1C0024.txt	17.9	26.17	238.00	13.33	57041.50	361.53	3.015292e+05	2.944044e+01	6.453994e+00	917.62	91.035425	4643	3.991e-02
300kHz_150dA_100Mss_bobN1NF2P1C0025.txt	18.36	26.62	237.69	13.22	57041.50	357.62	3.015292e+05	2.917015e+01	6.453391e+00	906.02	90.706581	4643	4.005e-02
300kHz_150dA_100Mss_bobN1NF2P1C0026.txt	18.82	27.04	237.62	13.17	57041.50	355.03	3.015292e+05	2.900059e+01	6.452391e+00	895.51	90.162271	4643	4.081e-02
300kHz_150dA_100Mss_bobN1NF2P1C0027.txt	19.26	27.43	237.95	13.25	57041.50	357.63	3.015292e+05	2.917561e+01	6.454143e+00	910.15	91.115362	4643	4.003e-02
300kHz_150dA_100Mss_bobN1NF2P1C0028.txt	19.72	27.85	238.56	13.22	57041.50	360.16	3.015292e+05	2.935806e+01	6.453157e+00	910.61	90.579512	4643	4.019e-02
300kHz_150dA_100Mss_bobN1NF2P1C0029.txt	20.17	28.17	237.93	13.19	57041.50	360.06	3.015292e+05	2.933528e+01	6.452075e+00	904.17	89.992187	4643	4.093e-02
300kHz_150dA_100Mss_bobN1NF2P1C0030.txt	20.62	28.35	237.49	13.14	57041.50	361.82	3.015292e+05	2.946134e+01	6.449966e+00	896.82	88.846177	4643	4.067e-02
300kHz_150dA_100Mss_bobN1NF2P1C0031.txt	21.07	28.56	237.55	13.17	57041.50	360.40	3.015292e+05	2.936659e+01	6.450477e+00	896.65	89.123752	4643	4.127e-02
300kHz_150dA_100Mss_bobN1NF2P1C0032.txt	21.52	28.92	238.85	13.16	57041.50	362.11	3.015292e+05	2.948070e+01	6.452698e+00	911.97	90.330342	4643	4.112e-02
300kHz_150dA_100Mss_bobN1NF2P1C0033.txt	21.99	29.29	238.17	13.10	57041.50	363.62	3.015292e+05	2.958915e+01	6.449576e+00	898.63	88.634897	4643	4.164e-02
300kHz_150dA_100Mss_bobN1NF2P1C0034.txt	22.44	29.65	238.02	13.17	57041.50	362.60	3.015292e+05	2.953392e+01	6.450875e+00	903.89	89.340449	4643	4.136e-02
300kHz_150dA_100Mss_bobN1NF2P1C0035.txt	22.89	30.01	238.59	13.13	57041.50	363.59	3.015292e+05	2.961113e+01	6.450320e+00	903.28	89.039583	4643	4.155e-02
300kHz_150dA_100Mss_bobN1NF2P1C0036.txt	23.34	30.37	238.80	13.15	57041.50	363.00	3.015292e+05	2.955830e+01	6.450853e+00	904.51	89.328662	4643	4.143e-02
300kHz_150dA_100Mss_bobN1NF2P1C0037.txt	23.8	30.74	238.33	13.07	57041.50	365.23	3.015941e+05	2.969761e+01	6.448476e+00	896.20	88.037552	4642	4.211e-02
300kHz_150dA_100Mss_bobN1NF2P1C0038.txt	24.71	31.47	239.50	13.19	57041.50	364.27	3.015941e+05	2.965636e+01	6.452118e+00	914.49	90.015222	4642	4.181e-02
300kHz_150dA_100Mss_bobN1NF2P1C0039.txt	25.16	31.88	238.47	13.15	57041.50	364.72	3.015292e+05	2.966629e+01	6.450668e+00	906.82	89.228019	4643	4.161e-02
300kHz_150dA_100Mss_bobN1NF2P1C0040.txt	25.62	32.38	238.57	13.03	57041.50	366.77	3.015292e+05	2.982956e+01	6.447833e+00	896.52	87.689596	4643	4.224e-02
300kHz_150dA_100Mss_bobN1NF2P1C0041.txt	26.08	32.86	238.66	13.09	57041.50	366.99	3.015292e+05	2.982898e+01	6.448841e+00	901.95	88.236614	4643	4.195e-02
300kHz_150dA_100Mss_bobN1NF2P1C0042.txt	26.54	33.18	238.18	13.01	57041.50	367.04	3.015292e+05	2.982068e+01	6.447446e+00	894.17	87.479296	4643	4.149e-02
300kHz_150dA_100Mss_bobN1NF2P1C0043.txt	26.99	33.49	238.44	12.99	57041.50	368.44	3.015292e+05	2.991454e+01	6.445789e+00	888.02	86.581570	4643	4.231e-02
300kHz_150dA_100Mss_bobN1NF2P1C0044.txt	27.44	33.81	238.35	13.02	57041.50	369.24	3.015292e+05	2.998769e+01	6.446618e+00	894.68	87.030344	4643	4.154e-02
300kHz_150dA_100Mss_bobN1NF2P1C0045.txt	27.89	34.12	237.93	13.02	57041.50	369.11	3.015292e+05	2.997562e+01	6.446092e+00	891.47	86.746640	4643	4.177e-02
300kHz_150dA_100Mss_bobN1NF2P1C0046.txt	28.35	34.44	238.39	12.93	57041.50	370.85	3.015292e+05	3.008305e+01	6.444853e+00	887.92	86.073525	4643	4.248e-02
300kHz_150dA_100Mss_bobN1NF2P1C0047.txt	28.8	34.76	238.95	12.98	57041.50	370.12	3.015292e+05	3.006251e+01	6.445758e+00	892.24	86.565126	4643	4.214e-02
300kHz_150dA_100Mss_bobN1NF2P1C0048.txt	29.25	35.05	238.55	12.89	57041.50	369.33	3.015292e+05	3.000476e+01	6.444371e+00	882.99	85.812555	4643	4.274e-02
300kHz_150dA_100Mss_bobN1NF2P1C0049.txt	29.73	35.34	239.24	12.91	57041.50	372.31	3.015292e+05	3.019932e+01	6.444209e+00	887.83	85.724200	4643	4.259e-02
300kHz_150dA_100Mss_bobN1NF2P1C0050.txt	30.19	35.65	239.42	13.05	57041.50	370.82	3.015292e+05	3.012118e+01	6.447683e+00	904.47	87.608167	4643	4.162e-02
300kHz_150dA_100Mss_bobN1NF2P1C0051.txt	30.65	36.02	239.93	12.94	57041.50	374.63	3.015292e+05	3.039195e+01	6.445402e+00	900.06	86.370751	4643	4.235e-02
300kHz_150dA_100Mss_bobN1NF2P1C0052.txt	31.09	36.33	238.83	12.92	57041.50	371.75	3.015292e+05	3.017847e+01	6.443757e+00	884.75	85.479686	4643	4.297e-02
300kHz_150dA_100Mss_bobN1NF2P1C0053.txt	31.54	36.46	239.20	12.94	57041.50	372.49	3.015292e+05	3.022768e+01	6.444822e+00	892.02	86.057663	4643	4.212e-02
300kHz_150dA_100Mss_bobN1NF2P1C0054.txt	32.0	36.60	239.53	12.93	57041.50	373.07	3.015292e+05	3.027676e+01	6.445257e+00	895.85	86.293640	4643	4.232e-02
300kHz_150dA_100Mss_bobN1NF2P1C0055.txt	32.47	36.88	239.36	12.84	57041.50	375.96	3.015292e+05	3.044534e+01	6.442204e+00	884.01	84.637796	4643	4.330e-02
300kHz_150dA_100Mss_bobN1NF2P1C0056.txt	32.92	37.15	239.10	12.91	57041.50	376.33	3.015292e+05	3.049135e+01	6.442788e+00	888.58	84.954754	4643	4.267e-02
300kHz_150dA_100Mss_bobN1NF2P1C0057.txt	33.84	37.79	238.93	12.80	57041.50	376.31	3.015292e+05	3.046634e+01	6.440631e+00	875.95	83.787566	4643	4.327e-02
300kHz_150dA_100Mss_bobN1NF2P1C0058.txt	34.3	38.08	239.74	12.81	57041.50	377.41	3.015292e+05	3.057427e+01	6.441400e+00	883.31	84.203632	4643	4.347e-02
300kHz_150dA_100Mss_bobN1NF2P1C0059.txt	34.75	38.35	239.69	12.86	57041.50	377.83	3.015292e+05	3.058724e+01	6.442526e+00	889.92	84.813299	4643	4.273e-02
300kHz_150dA_100Mss_bobN1NF2P1C0060.txt	35.21	38.65	239.66	12.77	57041.50	379.91	3.015292e+05	3.075097e+01	6.440261e+00	882.07	83.587950	4643	4.330e-02
300kHz_150dA_100Mss_bobN1NF2P1C0061.txt	35.66	38.96	239.37	12.81	57041.50	381.13	3.015292e+05	3.081859e+01	6.439534e+00	879.95	83.194255	4643	4.363e-02
300kHz_150dA_100Mss_bobN1NF2P1C0062.txt	36.12	39.30	240.16	12.75	57041.50	375.80	3.015292e+05	3.045459e+01	6.441052e+00	877.93	84.015010	4643	4.368e-02
300kHz_150dA_100Mss_bobN1NF2P1C0063.txt	36.57	39.66	239.62	12.77	57041.50	379.40	3.015292e+05	3.071778e+01	6.439311e+00	875.83	83.073567	4643	4.314e-02
300kHz_150dA_100Mss_bobN1NF2P1C0064.txt	37.05	40.02	240.33	12.82	57041.50	379.54	3.015292e+05	3.072403e+01	6.440909e+00	884.91	83.938745	4643	4.345e-02
300kHz_150dA_100Mss_bobN1NF2P1C0065.txt	37.51	40.25	240.73	12.83	57041.50	379.48	3.015292e+05	3.072975e+01	6.441657e+00	889.23	84.343905	4643	4.301e-02
300kHz_150dA_100Mss_bobN1NF2P1C0066.txt	37.99	40.50	240.22	12.85	57041.50	382.66	3.015292e+05	3.093319e+01	6.439947e+00	885.54	83.418150	4643	4.289e-02
300kHz_150dA_100Mss_bobN1NF2P1C0067.txt	38.44	40.50	240.24	12.78	57041.50	382.57	3.015292e+05	3.091784e+01	6.439007e+00	879.84	82.909276	4643	4.384e-02
300kHz_150dA_100Mss_bobN1NF2P1C0068.txt	38.91	40.50	240.66	12.72	57041.50	385.37	3.015292e+05	3.112515e+01	6.437383e+00	876.58	82.031054	4643	4.451e-02
300kHz_150dA_100Mss_bobN1NF2P1C0069.txt	39.36	40.72	241.24	12.74	57041.50	382.44	3.015292e+05	3.094292e+01	6.439119e+00	881.18	82.969986	4643	4.368e-02
300kHz_150dA_100Mss_bobN1NF2P1C0070.txt	39.82	40.99	240.85	12.72	57041.50	386.20	3.015292e+05	3.118400e+01	6.436998e+00	876.06	81.823685	4643	4.491e-02
300kHz_150dA_100Mss_bobN1NF2P1C0071.txt	40.28	41.44	241.07	12.66	57041.50	387.11	3.015292e+05	3.127501e+01	6.435983e+00	872.86	81.274521	4643	4.456e-02
300kHz_150dA_100Mss_bobN1NF2P1C0072.txt	40.73	41.98	240.63	12.76	57041.50	385.43	3.015292e+05	3.113516e+01	6.437862e+00	879.56	82.290731	4643	4.342e-02
300kHz_150dA_100Mss_bobN1NF2P1C0073.txt	41.19	42.30	241.69	12.69	57041.50	387.91	3.015292e+05	3.135092e+01	6.437302e+00	882.47	81.987418	4643	4.450e-02
300kHz_150dA_100Mss_bobN1NF2P1C0074.txt	41.64	42.30	241.28	12.67	57041.50	390.08	3.015292e+05	3.143332e+01	6.435498e+00	874.52	81.012862	4643	4.453e-02
300kHz_150dA_100Mss_bobN1NF2P1C0075.txt	42.11	42.42	241.89	12.79	57041.50	388.97	3.015292e+05	3.135617e+01	6.437796e+00	885.43	82.254893	4643	4.414e-02
300kHz_150dA_100Mss_bobN1NF2P1C0076.txt	43.02	43.41	242.09	12.59	57041.50	390.08	3.015292e+05	3.152392e+01	6.435456e+00	876.80	80.990601	4643	4.502e-02
300kHz_150dA_100Mss_bobN1NF2P1C0077.txt	43.47	43.64	242.52	12.64	57041.50	390.34	3.015292e+05	3.151581e+01	6.436238e+00	881.04	81.412017	4643	4.469e-02
300kHz_150dA_100Mss_bobN1NF2P1C0078.txt	43.96	43.88	243.45	12.70	57041.50	388.03	3.015292e+05	3.137077e+01	6.438681e+00	890.87	82.732686	4643	4.456e-02
300kHz_150dA_100Mss_bobN1NF2P1C0079.txt	44.41	44.02	242.02	12.53	57041.50	393.58	3.015292e+05	3.173929e+01	6.432537e+00	865.99	79.413518	4643	4.557e-02
300kHz_150dA_100Mss_bobN1NF2P1C0080.txt	44.87	44.16	243.26	12.76	57041.50	393.24	3.015292e+05	3.168611e+01	6.437469e+00	892.87	82.078915	4643	4.467e-02
300kHz_150dA_100Mss_bobN1NF2P1C0081.txt	45.32	44.36	242.94	12.59	57041.50	395.27	3.015292e+05	3.181510e+01	6.433711e+00	874.83	80.047400	4643	4.379e-02
300kHz_150dA_100Mss_bobN1NF2P1C0082.txt	45.79	44.60	242.62	12.52	57041.50	396.62	3.015941e+05	3.193163e+01	6.431336e+00	864.47	78.765308	4642	4.437e-02
300kHz_150dA_100Mss_bobN1NF2P1C0083.txt	46.24	44.82	242.81	12.56	57041.50	394.05	3.015292e+05	3.178473e+01	6.433070e+00	870.30	79.700948	4643	4.374e-02
300kHz_150dA_100Mss_bobN1NF2P1C0084.txt	46.72	45.06	243.55	12.60	57041.50	394.00	3.015292e+05	3.178282e+01	6.434686e+00	879.56	80.573673	4643	4.565e-02
300kHz_150dA_100Mss_bobN1NF2P1C0085.txt	47.16	45.28	243.76	12.59	57041.50	396.71	3.015292e+05	3.196290e+01	6.433859e+00	879.76	80.127712	4643	4.555e-02
300kHz_150dA_100Mss_bobN1NF2P1C0086.txt	47.62	45.51	243.13	12.55	57041.50	398.69	3.015292e+05	3.208347e+01	6.432309e+00	874.06	79.291069	4643	4.595e-02
300kHz_150dA_100Mss_bobN1NF2P1C0087.txt	48.07	45.74	244.00	12.54	57041.50	400.16	3.015292e+05	3.219658e+01	6.432906e+00	880.63	79.612635	4643	4.555e-02
300kHz_150dA_100Mss_bobN1NF2P1C0088.txt	48.54	45.97	243.62	12.64	57041.50	392.52	3.015292e+05	3.167132e+01	6.435404e+00	880.60	80.961617	4643	4.561e-02
300kHz_150dA_100Mss_bobN1NF2P1C0089.txt	48.99	46.20	243.76	12.54	57041.50	394.52	3.015292e+05	3.182221e+01	6.433446e+00	873.50	79.904118	4643	4.567e-02
300kHz_150dA_100Mss_bobN1NF2P1C0090.txt	49.45	46.38	243.35	12.57	57041.50	399.73	3.015941e+05	3.216083e+01	6.431902e+00	873.98	79.071135	4642	4.427e-02
300kHz_150dA_100Mss_bobN1NF2P1C0091.txt	49.91	46.56	243.99	12.50	57041.50	405.22	3.015292e+05	3.252139e+01	6.430322e+00	874.27	78.218361	4643	4.433e-02
300kHz_150dA_100Mss_bobN1NF2P1C0092.txt	50.36	46.78	244.59	12.57	57041.50	400.93	3.015292e+05	3.227275e+01	6.433202e+00	884.44	79.772501	4643	4.604e-02
300kHz_150dA_100Mss_bobN1NF2P1C0093.txt	50.82	47.01	244.22	12.49	57041.50	398.86	3.015292e+05	3.214130e+01	6.431666e+00	871.89	78.943584	4643	4.612e-02
300kHz_150dA_100Mss_bobN1NF2P1C0094.txt	51.27	47.24	243.91	12.50	57041.50	401.12	3.015292e+05	3.223969e+01	6.431146e+00	871.51	78.663162	4643	4.614e-02
