Repository: gbasso1991/260907_Mi_DRX_VSM

File: data_ESAR/M5/300kHz_152dA_100Mss_bobN1AUV00_resultados_3.txt
# Configuracion:
# Concentracion g/m^3_=_23000.0
# C_Vs_to_Am_M_A/Vsm_=_65563218390.804596
# pendiente_HvsI_1/m_=_3716.3
# ordenada_HvsI_A/m_=_1297.0
# frecuencia_ref_Hz_=_301729.23745023424
# 
Resultados:
# tau_ns_=_(1.10+/-0.08)e+02
# dphi_rad_=_6.49+/-0.01
# SAR_W/g_=_1327.04+/-131.63
# Hc_kA/m_=_16.56+/-0.89
# Mr_A/m_=_1041.99+/-43.46
# Magnetizacion_max_emu/g_=_80.8+/-2.7
# Suceptibilidad_a_M=0_=_(1.453+/-0.019)e-01

Nombre_archivo	Time_m_(s)	Temperatura_(ºC)	Mr_(A/m)	Hc_(kA/m)	Campo_max_(A/m)	Mag_max_(A/m)	f0	mag0	dphi0	SAR_(W/g)	Tau_(ns)	N	xi_M_0
300kHz_152dA_100Mss_bobN1AUV0007.txt	4.78	23.82	1107.54	18.07	57784.76	1949.87	3.017241e+05	1.517383e+02	6.513452e+00	1544.97	123.654157	4640	1.445e-01
300kHz_152dA_100Mss_bobN1AUV0008.txt	5.23	26.92	1115.11	18.04	57784.76	1962.39	3.017241e+05	1.527303e+02	6.512961e+00	1551.81	123.381923	4640	1.461e-01
300kHz_152dA_100Mss_bobN1AUV0009.txt	5.7	30.63	1118.23	17.96	57784.76	1965.74	3.017241e+05	1.530633e+02	6.511948e+00	1548.46	122.818079	4640	1.483e-01
300kHz_152dA_100Mss_bobN1AUV0010.txt	6.15	34.17	1116.97	17.74	57784.76	1965.62	3.017241e+05	1.531807e+02	6.508993e+00	1529.97	121.175888	4640	1.493e-01
300kHz_152dA_100Mss_bobN1AUV0011.txt	6.59	37.60	1112.60	17.66	57784.76	1961.71	3.017241e+05	1.529020e+02	6.507436e+00	1516.84	120.311904	4640	1.464e-01
300kHz_152dA_100Mss_bobN1AUV0012.txt	7.04	41.30	1104.67	17.63	57784.76	1945.01	3.017241e+05	1.516802e+02	6.506893e+00	1501.13	120.010426	4640	1.459e-01
300kHz_152dA_100Mss_bobN1AUV0013.txt	7.49	46.88	1091.77	17.46	57784.76	1920.94	3.017241e+05	1.499108e+02	6.504618e+00	1468.78	118.748578	4640	1.432e-01
300kHz_152dA_100Mss_bobN1AUV0014.txt	7.95	52.58	1080.60	17.42	57784.76	1904.49	3.017241e+05	1.486127e+02	6.503448e+00	1448.50	118.100808	4640	1.414e-01
300kHz_152dA_100Mss_bobN1AUV0015.txt	8.41	53.20	1070.81	17.18	57784.76	1890.59	3.017892e+05	1.476045e+02	6.500048e+00	1417.12	116.217972	4639	1.437e-01
300kHz_152dA_100Mss_bobN1AUV0016.txt	8.86	53.20	1066.81	17.28	57784.76	1886.44	3.017241e+05	1.472119e+02	6.500687e+00	1417.15	116.572864	4640	1.435e-01
300kHz_152dA_100Mss_bobN1AUV0017.txt	9.31	54.91	1061.03	17.20	57784.76	1879.33	3.017241e+05	1.466818e+02	6.499371e+00	1403.63	115.844329	4640	1.433e-01
300kHz_152dA_100Mss_bobN1AUV0018.txt	9.76	57.38	1058.41	17.17	57784.76	1869.93	3.017241e+05	1.460186e+02	6.499117e+00	1395.67	115.704005	4640	1.433e-01
300kHz_152dA_100Mss_bobN1AUV0019.txt	10.66	59.49	1050.78	16.91	57784.76	1869.72	3.017241e+05	1.460090e+02	6.494838e+00	1368.34	113.339882	4640	1.463e-01
300kHz_152dA_100Mss_bobN1AUV0020.txt	11.11	60.19	1049.64	16.98	57784.76	1866.11	3.017241e+05	1.457096e+02	6.495669e+00	1370.82	113.800024	4640	1.456e-01
300kHz_152dA_100Mss_bobN1AUV0021.txt	11.57	61.38	1045.59	16.80	57784.76	1865.74	3.017241e+05	1.457115e+02	6.492818e+00	1352.71	112.226180	4640	1.458e-01
300kHz_152dA_100Mss_bobN1AUV0022.txt	12.03	62.56	1043.46	16.70	57784.76	1866.60	3.017241e+05	1.457649e+02	6.491260e+00	1343.30	111.367268	4640	1.439e-01
300kHz_152dA_100Mss_bobN1AUV0023.txt	12.47	63.44	1040.35	16.64	57784.76	1862.44	3.017241e+05	1.454912e+02	6.490330e+00	1334.87	110.854306	4640	1.434e-01
300kHz_152dA_100Mss_bobN1AUV0024.txt	12.95	64.40	1040.04	16.68	57784.76	1859.02	3.017241e+05	1.452105e+02	6.490515e+00	1333.47	110.957609	4640	1.449e-01
300kHz_152dA_100Mss_bobN1AUV0025.txt	13.4	65.58	1034.57	16.34	57784.76	1850.23	3.017892e+05	1.446699e+02	6.486241e+00	1301.78	108.603676	4639	1.420e-01
300kHz_152dA_100Mss_bobN1AUV0026.txt	13.86	66.82	1029.53	16.22	57784.76	1838.39	3.017241e+05	1.438706e+02	6.484485e+00	1283.26	107.639108	4640	1.447e-01
300kHz_152dA_100Mss_bobN1AUV0027.txt	14.32	67.55	1025.44	16.20	57784.76	1832.04	3.017241e+05	1.433747e+02	6.483924e+00	1275.32	107.330655	4640	1.444e-01
300kHz_152dA_100Mss_bobN1AUV0028.txt	14.77	68.05	1023.31	16.33	57784.76	1821.99	3.017241e+05	1.425672e+02	6.485679e+00	1279.08	108.296757	4640	1.431e-01
300kHz_152dA_100Mss_bobN1AUV0029.txt	15.23	69.86	1016.25	16.06	57784.76	1819.80	3.017241e+05	1.424335e+02	6.481581e+00	1252.36	106.044845	4640	1.458e-01
300kHz_152dA_100Mss_bobN1AUV0030.txt	15.68	72.92	1013.43	15.97	57784.76	1820.42	3.017241e+05	1.424697e+02	6.480181e+00	1243.95	105.276152	4640	1.464e-01
300kHz_152dA_100Mss_bobN1AUV0031.txt	16.14	75.10	1010.28	15.94	57784.76	1819.74	3.017241e+05	1.423715e+02	6.479245e+00	1237.26	104.762913	4640	1.476e-01
300kHz_152dA_100Mss_bobN1AUV0032.txt	16.59	75.10	1005.99	15.87	57784.76	1814.21	3.017241e+05	1.419555e+02	6.478180e+00	1227.03	104.179015	4640	1.470e-01
300kHz_152dA_100Mss_bobN1AUV0033.txt	17.05	75.72	986.60	16.02	57784.76	1773.59	3.017241e+05	1.387502e+02	6.479368e+00	1206.54	104.831216	4640	1.444e-01
300kHz_152dA_100Mss_bobN1AUV0034.txt	17.51	81.42	977.66	15.80	57784.76	1761.12	3.017241e+05	1.378972e+02	6.475855e+00	1177.92	102.906080	4640	1.469e-01
300kHz_152dA_100Mss_bobN1AUV0035.txt	17.95	86.88	993.15	15.67	57784.76	1791.00	3.017241e+05	1.402746e+02	6.474033e+00	1187.04	101.908332	4640	1.486e-01
300kHz_152dA_100Mss_bobN1AUV0036.txt	18.4	85.34	1039.97	15.53	57784.76	1875.83	3.017241e+05	1.470236e+02	6.472757e+00	1235.93	101.210432	4640	1.476e-01
300kHz_152dA_100Mss_bobN1AUV0037.txt	18.85	82.91	1011.87	15.54	57784.76	1820.20	3.017241e+05	1.426780e+02	6.472280e+00	1196.42	100.950384	4640	1.474e-01
300kHz_152dA_100Mss_bobN1AUV0038.txt	19.77	87.64	972.70	15.26	57784.76	1750.43	3.017892e+05	1.373105e+02	6.467274e+00	1121.52	98.214983	4639	1.428e-01
300kHz_152dA_100Mss_bobN1AUV0039.txt	20.23	90.36	990.48	15.11	57784.76	1787.59	3.017241e+05	1.403002e+02	6.465570e+00	1135.20	97.285167	4640	1.449e-01
300kHz_152dA_100Mss_bobN1AUV0040.txt	20.69	92.47	991.00	15.05	57784.76	1792.62	3.017241e+05	1.406591e+02	6.464523e+00	1131.65	96.714173	4640	1.472e-01
300kHz_152dA_100Mss_bobN1AUV0041.txt	21.14	94.67	973.22	15.04	57784.76	1762.41	3.017241e+05	1.382527e+02	6.463603e+00	1106.70	96.212430	4640	1.467e-01

File: data_ESAR/M5/300kHz_152dA_100Mss_bobN1NF-M5_ciclo_promedio_H_M.txt
# Temperatura_=_56.55411764705883
# Concentracion g/m^3_=_47000.0
# C_Vs_to_Am_M_A/Vsm_=_65563218390.804596
# pendiente_HvsI_1/m_=_3716.3
# ordenada_HvsI_A/m_=_1297.0
# frecuencia_Hz_=_301610.8669338091
# Promedio de 34 ciclos

Tiempo_(s)	Campo_(V.s)	Magnetizacion_(V.s)	Campo_(kA/m)	Magnetizacion_(A/m)
0.000000e+00	-8.184405e-09	-2.513121e-08	-5.757796e+01	-1.654517e+03
1.000000e-08	-8.180331e-09	-2.512576e-08	-5.754930e+01	-1.654087e+03
2.000000e-08	-8.173654e-09	-2.511561e-08	-5.750232e+01	-1.653621e+03
3.000000e-08	-8.164279e-09	-2.510269e-08	-5.743637e+01	-1.653119e+03
4.000000e-08	-8.152019e-09	-2.508945e-08	-5.735012e+01	-1.652494e+03
5.000000e-08	-8.136806e-09	-2.507623e-08	-5.724309e+01	-1.651633e+03
6.000000e-08	-8.118786e-09	-2.505901e-08	-5.711632e+01	-1.650503e+03
7.000000e-08	-8.098286e-09	-2.503692e-08	-5.697210e+01	-1.649201e+03
8.000000e-08	-8.075054e-09	-2.505766e-08	-5.680866e+01	-1.647898e+03
9.000000e-08	-8.048509e-09	-2.510846e-08	-5.662192e+01	-1.646719e+03
1.000000e-07	-8.018750e-09	-2.508842e-08	-5.641255e+01	-1.645641e+03
1.100000e-07	-7.986109e-09	-2.503289e-08	-5.618292e+01	-1.644492e+03
1.200000e-07	-7.950622e-09	-2.500606e-08	-5.593327e+01	-1.643073e+03
1.300000e-07	-7.912633e-09	-2.496800e-08	-5.566601e+01	-1.641314e+03
1.400000e-07	-7.872468e-09	-2.487656e-08	-5.538344e+01	-1.639351e+03
1.500000e-07	-7.829686e-09	-2.485958e-08	-5.508247e+01	-1.637454e+03
1.600000e-07	-7.783983e-09	-2.488284e-08	-5.476094e+01	-1.635843e+03
1.700000e-07	-7.735582e-09	-2.481233e-08	-5.442044e+01	-1.634521e+03
1.800000e-07	-7.684163e-09	-2.483176e-08	-5.405870e+01	-1.633241e+03
1.900000e-07	-7.629683e-09	-2.480694e-08	-5.367543e+01	-1.631639e+03
2.000000e-07	-7.572426e-09	-2.473825e-08	-5.327262e+01	-1.629455e+03
2.100000e-07	-7.512407e-09	-2.471217e-08	-5.285038e+01	-1.626682e+03
2.200000e-07	-7.449808e-09	-2.464621e-08	-5.240999e+01	-1.623558e+03
2.300000e-07	-7.384455e-09	-2.462850e-08	-5.195023e+01	-1.620407e+03
2.400000e-07	-7.316280e-09	-2.458174e-08	-5.147061e+01	-1.617432e+03
2.500000e-07	-7.245430e-09	-2.454213e-08	-5.097217e+01	-1.614601e+03
2.600000e-07	-7.171824e-09	-2.449740e-08	-5.045435e+01	-1.611699e+03
2.700000e-07	-7.095445e-09	-2.444932e-08	-4.991701e+01	-1.608480e+03
2.800000e-07	-7.016278e-09	-2.439989e-08	-4.936007e+01	-1.604826e+03
2.900000e-07	-6.934433e-09	-2.431838e-08	-4.878428e+01	-1.600801e+03
3.000000e-07	-6.850183e-09	-2.427402e-08	-4.819157e+01	-1.596579e+03
3.100000e-07	-6.763686e-09	-2.420887e-08	-4.758306e+01	-1.592328e+03
3.200000e-07	-6.674847e-09	-2.415518e-08	-4.695807e+01	-1.588108e+03
3.300000e-07	-6.583585e-09	-2.409924e-08	-4.631603e+01	-1.583869e+03
3.400000e-07	-6.489984e-09	-2.402022e-08	-4.565754e+01	-1.579508e+03
3.500000e-07	-6.394023e-09	-2.395212e-08	-4.498244e+01	-1.574936e+03
3.600000e-07	-6.295706e-09	-2.388364e-08	-4.429078e+01	-1.570115e+03
3.700000e-07	-6.195111e-09	-2.381370e-08	-4.358308e+01	-1.565040e+03
3.800000e-07	-6.092282e-09	-2.372822e-08	-4.285967e+01	-1.559719e+03
3.900000e-07	-5.987236e-09	-2.364925e-08	-4.212066e+01	-1.554162e+03
4.000000e-07	-5.880057e-09	-2.356383e-08	-4.136665e+01	-1.548401e+03
4.100000e-07	-5.770829e-09	-2.347782e-08	-4.059822e+01	-1.542496e+03
4.200000e-07	-5.659470e-09	-2.339066e-08	-3.981480e+01	-1.536511e+03
4.300000e-07	-5.545892e-09	-2.329759e-08	-3.901576e+01	-1.530469e+03
4.400000e-07	-5.430143e-09	-2.320946e-08	-3.820146e+01	-1.524312e+03
4.500000e-07	-5.312329e-09	-2.311820e-08	-3.737263e+01	-1.517918e+03
4.600000e-07	-5.192524e-09	-2.301481e-08	-3.652979e+01	-1.511167e+03
4.700000e-07	-5.070836e-09	-2.289787e-08	-3.567371e+01	-1.504011e+03
4.800000e-07	-4.947325e-09	-2.278319e-08	-3.480480e+01	-1.496505e+03
4.900000e-07	-4.822028e-09	-2.267295e-08	-3.392332e+01	-1.488765e+03
5.000000e-07	-4.695014e-09	-2.256255e-08	-3.302977e+01	-1.480887e+03
5.100000e-07	-4.566317e-09	-2.244143e-08	-3.212437e+01	-1.472885e+03
5.200000e-07	-4.435970e-09	-2.231302e-08	-3.120737e+01	-1.464688e+03
5.300000e-07	-4.304006e-09	-2.218315e-08	-3.027899e+01	-1.456201e+03
5.400000e-07	-4.170508e-09	-2.205030e-08	-2.933982e+01	-1.447370e+03
5.500000e-07	-4.035515e-09	-2.190773e-08	-2.839013e+01	-1.438201e+03
5.600000e-07	-3.898984e-09	-2.176097e-08	-2.742962e+01	-1.428731e+03
5.700000e-07	-3.760991e-09	-2.161706e-08	-2.645883e+01	-1.418968e+03
5.800000e-07	-3.621602e-09	-2.147017e-08	-2.547822e+01	-1.408872e+03
5.900000e-07	-3.480748e-09	-2.131321e-08	-2.448731e+01	-1.398382e+03
6.000000e-07	-3.338438e-09	-2.114395e-08	-2.348614e+01	-1.387479e+03
6.100000e-07	-3.194834e-09	-2.096993e-08	-2.247587e+01	-1.376215e+03
6.200000e-07	-3.050089e-09	-2.079650e-08	-2.145758e+01	-1.364673e+03
6.300000e-07	-2.904270e-09	-2.061849e-08	-2.043174e+01	-1.352894e+03
6.400000e-07	-2.757421e-09	-2.042849e-08	-1.939864e+01	-1.340813e+03
6.500000e-07	-2.609618e-09	-2.023194e-08	-1.835883e+01	-1.328282e+03
6.600000e-07	-2.460961e-09	-2.003119e-08	-1.731301e+01	-1.315159e+03
6.700000e-07	-2.311484e-09	-1.982545e-08	-1.626143e+01	-1.301405e+03
6.800000e-07	-2.161188e-09	-1.961159e-08	-1.520408e+01	-1.287110e+03
6.900000e-07	-2.010106e-09	-1.938848e-08	-1.414121e+01	-1.272418e+03
7.000000e-07	-1.858284e-09	-1.915932e-08	-1.307313e+01	-1.257407e+03
7.100000e-07	-1.705769e-09	-1.892445e-08	-1.200017e+01	-1.242009e+03
7.200000e-07	-1.552627e-09	-1.867939e-08	-1.092281e+01	-1.226038e+03
7.300000e-07	-1.398915e-09	-1.842008e-08	-9.841431e+00	-1.209311e+03
7.400000e-07	-1.244682e-09	-1.814932e-08	-8.756393e+00	-1.191757e+03
7.500000e-07	-1.089989e-09	-1.787034e-08	-7.668112e+00	-1.173439e+03
7.600000e-07	-9.348844e-10	-1.758223e-08	-6.576939e+00	-1.154465e+03
7.700000e-07	-7.794489e-10	-1.727957e-08	-5.483437e+00	-1.134846e+03
7.800000e-07	-6.237286e-10	-1.696275e-08	-4.387931e+00	-1.114445e+03
7.900000e-07	-4.678025e-10	-1.663290e-08	-3.290978e+00	-1.093029e+03
8.000000e-07	-3.117600e-10	-1.628824e-08	-2.193206e+00	-1.070415e+03
8.100000e-07	-1.555861e-10	-1.592583e-08	-1.094510e+00	-1.046568e+03
8.200000e-07	6.608595e-13	-1.554294e-08	4.700264e-03	-1.021556e+03
8.300000e-07	1.568852e-10	-1.514031e-08	1.103751e+00	-9.953834e+02
8.400000e-07	3.130539e-10	-1.471728e-08	2.202412e+00	-9.678098e+02
8.500000e-07	4.691358e-10	-1.426553e-08	3.300460e+00	-9.383097e+02
8.600000e-07	6.250566e-10	-1.377225e-08	4.397376e+00	-9.062233e+02
8.700000e-07	7.807331e-10	-1.323166e-08	5.492573e+00	-8.709991e+02
8.800000e-07	9.361104e-10	-1.264208e-08	6.585665e+00	-8.323308e+02
8.900000e-07	1.091150e-09	-1.199613e-08	7.676383e+00	-7.900251e+02
9.000000e-07	1.245810e-09	-1.127962e-08	8.764430e+00	-7.436013e+02
9.100000e-07	1.399994e-09	-1.047468e-08	9.849124e+00	-6.918136e+02
9.200000e-07	1.553644e-09	-9.555919e-09	1.093006e+01	-6.323811e+02
9.300000e-07	1.706758e-09	-8.481976e-09	1.200724e+01	-5.621428e+02
9.400000e-07	1.859282e-09	-7.194975e-09	1.308025e+01	-4.776691e+02
9.500000e-07	2.011132e-09	-5.639561e-09	1.414853e+01	-3.761538e+02
9.600000e-07	2.162241e-09	-3.789565e-09	1.521159e+01	-2.563036e+02
9.700000e-07	2.312536e-09	-1.667507e-09	1.626893e+01	-1.189586e+02
9.800000e-07	2.461977e-09	6.416088e-10	1.732026e+01	3.271035e+01
9.900000e-07	2.610554e-09	3.030273e-09	1.836551e+01	1.934640e+02
1.000000e-06	2.758248e-09	5.436099e-09	1.940455e+01	3.566610e+02
1.010000e-06	2.904983e-09	7.814131e-09	2.043684e+01	5.152199e+02
1.020000e-06	3.050674e-09	1.005771e-08	2.146179e+01	6.627137e+02
1.030000e-06	3.195258e-09	1.204530e-08	2.247895e+01	7.943710e+02
1.040000e-06	3.338619e-09	1.373625e-08	2.348751e+01	9.077299e+02
1.050000e-06	3.480662e-09	1.515333e-08	2.448679e+01	1.002740e+03
1.060000e-06	3.621347e-09	1.633715e-08	2.547652e+01	1.081277e+03
1.070000e-06	3.760674e-09	1.732709e-08	2.645670e+01	1.146246e+03
1.080000e-06	3.898628e-09	1.815646e-08	2.742722e+01	1.200628e+03
1.090000e-06	4.035127e-09	1.885542e-08	2.838749e+01	1.246805e+03
1.100000e-06	4.170126e-09	1.944842e-08	2.933723e+01	1.286367e+03
1.110000e-06	4.303625e-09	1.995557e-08	3.027640e+01	1.320323e+03
1.120000e-06	4.435578e-09	2.039424e-08	3.120470e+01	1.349472e+03
1.130000e-06	4.565956e-09	2.077951e-08	3.212192e+01	1.374665e+03
1.140000e-06	4.694724e-09	2.112234e-08	3.302781e+01	1.396811e+03
1.150000e-06	4.821825e-09	2.142968e-08	3.392198e+01	1.416700e+03
1.160000e-06	4.947245e-09	2.170574e-08	3.480432e+01	1.434829e+03
1.170000e-06	5.070941e-09	2.195392e-08	3.567453e+01	1.451371e+03
1.180000e-06	5.192846e-09	2.217899e-08	3.653214e+01	1.466330e+03
1.190000e-06	5.312863e-09	2.238577e-08	3.737647e+01	1.479751e+03
1.200000e-06	5.430880e-09	2.257485e-08	3.820673e+01	1.491847e+03
1.210000e-06	5.546821e-09	2.274811e-08	3.902238e+01	1.502956e+03
1.220000e-06	5.660609e-09	2.291087e-08	3.982289e+01	1.513394e+03
1.230000e-06	5.772265e-09	2.306484e-08	4.060839e+01	1.523311e+03
1.240000e-06	5.881903e-09	2.320952e-08	4.137970e+01	1.532675e+03
1.250000e-06	5.989513e-09	2.334489e-08	4.213675e+01	1.541374e+03
1.260000e-06	6.094981e-09	2.347133e-08	4.287873e+01	1.549353e+03
1.270000e-06	6.198224e-09	2.358930e-08	4.360505e+01	1.556692e+03
1.280000e-06	6.299207e-09	2.369987e-08	4.431547e+01	1.563558e+03
1.290000e-06	6.397889e-09	2.380440e-08	4.500970e+01	1.570108e+03
1.300000e-06	6.494209e-09	2.390389e-08	4.568732e+01	1.576405e+03
1.310000e-06	6.588253e-09	2.399960e-08	4.634893e+01	1.582418e+03
1.320000e-06	6.680050e-09	2.409130e-08	4.699473e+01	1.588095e+03
1.330000e-06	6.769479e-09	2.417939e-08	4.762387e+01	1.593431e+03
1.340000e-06	6.856518e-09	2.426339e-08	4.823620e+01	1.598484e+03
1.350000e-06	6.941198e-09	2.434352e-08	4.883192e+01	1.603322e+03
1.360000e-06	7.023436e-09	2.442024e-08	4.941048e+01	1.607960e+03
1.370000e-06	7.103138e-09	2.449211e-08	4.997119e+01	1.612347e+03
1.380000e-06	7.180254e-09	2.455993e-08	5.051370e+01	1.616409e+03
1.390000e-06	7.254662e-09	2.462381e-08	5.103717e+01	1.620125e+03
1.400000e-06	7.326376e-09	2.468486e-08	5.154168e+01	1.623561e+03
1.410000e-06	7.395527e-09	2.474289e-08	5.202816e+01	1.626834e+03
1.420000e-06	7.462035e-09	2.479937e-08	5.249605e+01	1.630032e+03
1.430000e-06	7.525852e-09	2.485628e-08	5.294501e+01	1.633154e+03
1.440000e-06	7.587109e-09	2.491101e-08	5.337596e+01	1.636117e+03
1.450000e-06	7.645739e-09	2.496036e-08	5.378842e+01	1.638819e+03
1.460000e-06	7.701612e-09	2.500413e-08	5.418149e+01	1.641218e+03
1.470000e-06	7.754570e-09	2.504494e-08	5.455406e+01	1.643360e+03
1.480000e-06	7.804360e-09	2.508428e-08	5.490433e+01	1.645342e+03
1.490000e-06	7.851150e-09	2.512194e-08	5.523350e+01	1.647242e+03
1.500000e-06	7.895207e-09	2.515740e-08	5.554344e+01	1.649071e+03
1.510000e-06	7.936436e-09	2.519051e-08	5.583349e+01	1.650789e+03
1.520000e-06	7.974843e-09	2.522127e-08	5.610369e+01	1.652349e+03
1.530000e-06	8.010530e-09	2.525003e-08	5.635475e+01	1.653739e+03
1.540000e-06	8.043385e-09	2.527642e-08	5.658588e+01	1.654985e+03
1.550000e-06	8.073441e-09	2.529999e-08	5.679733e+01	1.656110e+03
1.560000e-06	8.100708e-09	2.532181e-08	5.698916e+01	1.657105e+03
1.570000e-06	8.125005e-09	2.534093e-08	5.716008e+01	1.657926e+03
1.580000e-06	8.146446e-09	2.535816e-08	5.731092e+01	1.658542e+03
1.590000e-06	8.165088e-09	2.537326e-08	5.744207e+01	1.658973e+03
1.600000e-06	8.180777e-09	2.538567e-08	5.755244e+01	1.659291e+03
1.610000e-06	8.193410e-09	2.539808e-08	5.764132e+01	1.659569e+03
1.620000e-06	8.202882e-09	2.540918e-08	5.770795e+01	1.659829e+03
1.630000e-06	8.209369e-09	2.541683e-08	5.775358e+01	1.660015e+03
1.640000e-06	8.213032e-09	2.542202e-08	5.777936e+01	1.660040e+03
1.650000e-06	8.213800e-09	2.542520e-08	5.778476e+01	1.659858e+03
1.660000e-06	8.211814e-09	2.542266e-08	5.777078e+01	1.659501e+03
1.670000e-06	8.207134e-09	2.541386e-08	5.773786e+01	1.659055e+03
1.680000e-06	8.199683e-09	2.540623e-08	5.768544e+01	1.658583e+03
1.690000e-06	8.189475e-09	2.539976e-08	5.761362e+01	1.658060e+03
1.700000e-06	8.176359e-09	2.539232e-08	5.752135e+01	1.657383e+03
1.710000e-06	8.160484e-09	2.538600e-08	5.740967e+01	1.656452e+03
1.720000e-06	8.142242e-09	2.538439e-08	5.728134e+01	1.655265e+03
1.730000e-06	8.121471e-09	2.534344e-08	5.713521e+01	1.653945e+03
1.740000e-06	8.097412e-09	2.523794e-08	5.696595e+01	1.652665e+03
1.750000e-06	8.069401e-09	2.520174e-08	5.676889e+01	1.651519e+03
1.760000e-06	8.037788e-09	2.521208e-08	5.654649e+01	1.650442e+03
1.770000e-06	8.003569e-09	2.518847e-08	5.630575e+01	1.649240e+03
1.780000e-06	7.967158e-09	2.519725e-08	5.604960e+01	1.647734e+03
1.790000e-06	7.928587e-09	2.524613e-08	5.577825e+01	1.645902e+03
1.800000e-06	7.887897e-09	2.515405e-08	5.549199e+01	1.643928e+03
1.810000e-06	7.844553e-09	2.512349e-08	5.518706e+01	1.642087e+03
1.820000e-06	7.798349e-09	2.515337e-08	5.486201e+01	1.640557e+03
1.830000e-06	7.749308e-09	2.506852e-08	5.451700e+01	1.639276e+03
1.840000e-06	7.697017e-09	2.508967e-08	5.414913e+01	1.637948e+03
1.850000e-06	7.641781e-09	2.501000e-08	5.376054e+01	1.636216e+03
1.860000e-06	7.583837e-09	2.498584e-08	5.335290e+01	1.633873e+03
1.870000e-06	7.523226e-09	2.498203e-08	5.292650e+01	1.630981e+03
1.880000e-06	7.459954e-09	2.490442e-08	5.248137e+01	1.627821e+03
1.890000e-06	7.393813e-09	2.489693e-08	5.201606e+01	1.624702e+03
1.900000e-06	7.324923e-09	2.478550e-08	5.153141e+01	1.621774e+03
1.910000e-06	7.253195e-09	2.476081e-08	5.102680e+01	1.618949e+03
1.920000e-06	7.178730e-09	2.470428e-08	5.050293e+01	1.615986e+03
1.930000e-06	7.101522e-09	2.465428e-08	4.995977e+01	1.612661e+03
1.940000e-06	7.021601e-09	2.463281e-08	4.939751e+01	1.608902e+03
1.950000e-06	6.939268e-09	2.453397e-08	4.881830e+01	1.604808e+03
1.960000e-06	6.854389e-09	2.450321e-08	4.822116e+01	1.600565e+03
1.970000e-06	6.766964e-09	2.438984e-08	4.760612e+01	1.596320e+03
1.980000e-06	6.677146e-09	2.432469e-08	4.697424e+01	1.592102e+03
1.990000e-06	6.585058e-09	2.425978e-08	4.632639e+01	1.587842e+03
2.000000e-06	6.490653e-09	2.420166e-08	4.566225e+01	1.583433e+03
2.010000e-06	6.393903e-09	2.415168e-08	4.498160e+01	1.578799e+03
2.020000e-06	6.294924e-09	2.405170e-08	4.428527e+01	1.573914e+03
2.030000e-06	6.193664e-09	2.397708e-08	4.357290e+01	1.568775e+03
2.040000e-06	6.090124e-09	2.386925e-08	4.284449e+01	1.563392e+03
2.050000e-06	5.984399e-09	2.380357e-08	4.210070e+01	1.557779e+03
2.060000e-06	5.876613e-09	2.370691e-08	4.134242e+01	1.551974e+03
2.070000e-06	5.766706e-09	2.362146e-08	4.056921e+01	1.546043e+03
2.080000e-06	5.654649e-09	2.352539e-08	3.978088e+01	1.540044e+03
2.090000e-06	5.540393e-09	2.342703e-08	3.897708e+01	1.533980e+03
2.100000e-06	5.423951e-09	2.332929e-08	3.815790e+01	1.527776e+03
2.110000e-06	5.305441e-09	2.321778e-08	3.732417e+01	1.521301e+03
2.120000e-06	5.184970e-09	2.312273e-08	3.647665e+01	1.514448e+03
2.130000e-06	5.062675e-09	2.301533e-08	3.561630e+01	1.507195e+03
2.140000e-06	4.938544e-09	2.291149e-08	3.474302e+01	1.499617e+03
2.150000e-06	4.812623e-09	2.277847e-08	3.385715e+01	1.491835e+03
2.160000e-06	4.684960e-09	2.264723e-08	3.295904e+01	1.483928e+03
2.170000e-06	4.555663e-09	2.251537e-08	3.204942e+01	1.475884e+03
2.180000e-06	4.424771e-09	2.239555e-08	3.112858e+01	1.467623e+03
2.190000e-06	4.292299e-09	2.227030e-08	3.019663e+01	1.459051e+03
2.200000e-06	4.158310e-09	2.213779e-08	2.925401e+01	1.450131e+03
2.210000e-06	4.022841e-09	2.199740e-08	2.830097e+01	1.440883e+03
2.220000e-06	3.885851e-09	2.185082e-08	2.733723e+01	1.431340e+03
2.230000e-06	3.747354e-09	2.169868e-08	2.636290e+01	1.421498e+03
2.240000e-06	3.607467e-09	2.153406e-08	2.537878e+01	1.411307e+03
2.250000e-06	3.466258e-09	2.136754e-08	2.438537e+01	1.400712e+03
2.260000e-06	3.323783e-09	2.119949e-08	2.338304e+01	1.389710e+03
2.270000e-06	3.180041e-09	2.103304e-08	2.237180e+01	1.378368e+03
2.280000e-06	3.035136e-09	2.085810e-08	2.135238e+01	1.366766e+03
2.290000e-06	2.889185e-09	2.067624e-08	2.032560e+01	1.354920e+03
2.300000e-06	2.742222e-09	2.048957e-08	1.929171e+01	1.342741e+03
2.310000e-06	2.594264e-09	2.030013e-08	1.825081e+01	1.330072e+03
2.320000e-06	2.445401e-09	2.009886e-08	1.720354e+01	1.316788e+03
2.330000e-06	2.295683e-09	1.988564e-08	1.615026e+01	1.302885e+03
2.340000e-06	2.145142e-09	1.966345e-08	1.509120e+01	1.288477e+03
2.350000e-06	1.993867e-09	1.943874e-08	1.402697e+01	1.273702e+03
2.360000e-06	1.841906e-09	1.920776e-08	1.295791e+01	1.258605e+03
2.370000e-06	1.689284e-09	1.896910e-08	1.188420e+01	1.243083e+03
2.380000e-06	1.536063e-09	1.872155e-08	1.080628e+01	1.226936e+03
2.390000e-06	1.382286e-09	1.846699e-08	9.724439e+00	1.210001e+03
2.400000e-06	1.227980e-09	1.820402e-08	8.638888e+00	1.192245e+03
2.410000e-06	1.073202e-09	1.792756e-08	7.550013e+00	1.173754e+03
2.420000e-06	9.180381e-10	1.763686e-08	6.458420e+00	1.154622e+03
2.430000e-06	7.625744e-10	1.733083e-08	5.364720e+00	1.134826e+03
2.440000e-06	6.068427e-10	1.701472e-08	4.269136e+00	1.114192e+03
2.450000e-06	4.508735e-10	1.668501e-08	3.171880e+00	1.092487e+03
2.460000e-06	2.947348e-10	1.633922e-08	2.073431e+00	1.069561e+03
2.470000e-06	1.385123e-10	1.597576e-08	9.743937e-01	1.045414e+03
2.480000e-06	-1.772976e-11	1.559469e-08	-1.247814e-01	1.020118e+03
2.490000e-06	-1.739416e-10	1.519198e-08	-1.223744e+00	9.936284e+02
2.500000e-06	-3.300700e-10	1.476214e-08	-2.322120e+00	9.656305e+02
2.510000e-06	-4.860467e-10	1.430082e-08	-3.419428e+00	9.355444e+02
2.520000e-06	-6.418313e-10	1.380367e-08	-4.515385e+00	9.027151e+02
2.530000e-06	-7.973722e-10	1.326389e-08	-5.609627e+00	8.666485e+02
2.540000e-06	-9.525871e-10	1.267115e-08	-6.701576e+00	8.270907e+02
2.550000e-06	-1.107422e-09	1.201721e-08	-7.790851e+00	7.838217e+02
2.560000e-06	-1.261816e-09	1.129043e-08	-8.877026e+00	7.362111e+02
2.570000e-06	-1.415724e-09	1.047256e-08	-9.959783e+00	6.827658e+02
2.580000e-06	-1.569119e-09	9.534451e-09	-1.103893e+01	6.209510e+02
2.590000e-06	-1.721946e-09	8.432169e-09	-1.211408e+01	5.474662e+02
2.600000e-06	-1.874116e-09	7.109482e-09	-1.318460e+01	4.589489e+02
2.610000e-06	-2.025569e-09	5.510742e-09	-1.425009e+01	3.528944e+02
2.620000e-06	-2.176308e-09	3.612803e-09	-1.531055e+01	2.284993e+02
2.630000e-06	-2.326297e-09	1.438934e-09	-1.636574e+01	8.718623e+01
2.640000e-06	-2.475485e-09	-9.452446e-10	-1.741529e+01	-6.731509e+01
2.650000e-06	-2.623810e-09	-3.446314e-09	-1.845876e+01	-2.293386e+02
2.660000e-06	-2.771161e-09	-5.971640e-09	-1.949539e+01	-3.920344e+02
2.670000e-06	-2.917471e-09	-8.420444e-09	-2.052470e+01	-5.483814e+02
2.680000e-06	-3.062712e-09	-1.067256e-08	-2.154648e+01	-6.922817e+02
2.690000e-06	-3.206817e-09	-1.263770e-08	-2.256027e+01	-8.194992e+02
2.700000e-06	-3.349751e-09	-1.429814e-08	-2.356582e+01	-9.281891e+02
2.710000e-06	-3.491476e-09	-1.568330e-08	-2.456287e+01	-1.018849e+03
2.720000e-06	-3.631920e-09	-1.683719e-08	-2.555090e+01	-1.093704e+03
2.730000e-06	-3.770983e-09	-1.780134e-08	-2.652922e+01	-1.155763e+03
2.740000e-06	-3.908573e-09	-1.861008e-08	-2.749717e+01	-1.207903e+03
2.750000e-06	-4.044668e-09	-1.929274e-08	-2.845461e+01	-1.252307e+03
2.760000e-06	-4.179275e-09	-1.987359e-08	-2.940158e+01	-1.290389e+03
2.770000e-06	-4.312405e-09	-2.037108e-08	-3.033817e+01	-1.323070e+03
2.780000e-06	-4.443993e-09	-2.080027e-08	-3.126390e+01	-1.351148e+03
2.790000e-06	-4.573999e-09	-2.117323e-08	-3.217850e+01	-1.375496e+03
2.800000e-06	-4.702415e-09	-2.150263e-08	-3.308192e+01	-1.397013e+03
2.810000e-06	-4.829175e-09	-2.179970e-08	-3.397369e+01	-1.416431e+03
2.820000e-06	-4.954233e-09	-2.206903e-08	-3.485348e+01	-1.434158e+03
2.830000e-06	-5.077516e-09	-2.231316e-08	-3.572078e+01	-1.450307e+03
2.840000e-06	-5.198956e-09	-2.253408e-08	-3.657513e+01	-1.464873e+03
2.850000e-06	-5.318491e-09	-2.273374e-08	-3.741606e+01	-1.477937e+03
2.860000e-06	-5.436007e-09	-2.291387e-08	-3.824279e+01	-1.489753e+03
2.870000e-06	-5.551339e-09	-2.307799e-08	-3.905416e+01	-1.500671e+03
2.880000e-06	-5.664393e-09	-2.323079e-08	-3.984951e+01	-1.510974e+03
2.890000e-06	-5.775253e-09	-2.337491e-08	-4.062942e+01	-1.520762e+03
2.900000e-06	-5.884028e-09	-2.351072e-08	-4.139466e+01	-1.529971e+03
2.910000e-06	-5.990805e-09	-2.363667e-08	-4.214584e+01	-1.538491e+03
2.920000e-06	-6.095516e-09	-2.375269e-08	-4.288249e+01	-1.546300e+03
2.930000e-06	-6.197987e-09	-2.386008e-08	-4.360338e+01	-1.553504e+03
2.940000e-06	-6.298179e-09	-2.395972e-08	-4.430824e+01	-1.560281e+03
2.950000e-06	-6.396170e-09	-2.405280e-08	-4.499761e+01	-1.566767e+03
2.960000e-06	-6.491958e-09	-2.414090e-08	-4.567149e+01	-1.572999e+03
2.970000e-06	-6.585438e-09	-2.422500e-08	-4.632913e+01	-1.578933e+03
2.980000e-06	-6.676577e-09	-2.430490e-08	-4.697030e+01	-1.584524e+03
2.990000e-06	-6.765423e-09	-2.438031e-08	-4.759534e+01	-1.589783e+03
3.000000e-06	-6.851885e-09	-2.445075e-08	-4.820360e+01	-1.594778e+03
3.010000e-06	-6.935846e-09	-2.451694e-08	-4.879427e+01	-1.599569e+03
3.020000e-06	-7.017390e-09	-2.457973e-08	-4.936795e+01	-1.604152e+03
3.030000e-06	-7.096461e-09	-2.463889e-08	-4.992421e+01	-1.608465e+03
3.040000e-06	-7.172807e-09	-2.469224e-08	-5.046131e+01	-1.612440e+03
3.050000e-06	-7.246414e-09	-2.474101e-08	-5.097914e+01	-1.616078e+03
3.060000e-06	-7.317368e-09	-2.478693e-08	-5.147831e+01	-1.619463e+03
3.070000e-06	-7.385654e-09	-2.482944e-08	-5.195871e+01	-1.622713e+03
3.080000e-06	-7.451335e-09	-2.486820e-08	-5.242078e+01	-1.625897e+03
3.090000e-06	-7.514408e-09	-2.490447e-08	-5.286450e+01	-1.628991e+03
3.100000e-06	-7.574765e-09	-2.493829e-08	-5.328911e+01	-1.631898e+03
3.110000e-06	-7.632392e-09	-2.496864e-08	-5.369453e+01	-1.634526e+03
3.120000e-06	-7.687213e-09	-2.499554e-08	-5.408020e+01	-1.636854e+03
3.130000e-06	-7.739084e-09	-2.502068e-08	-5.444511e+01	-1.638948e+03
3.140000e-06	-7.787882e-09	-2.504575e-08	-5.478841e+01	-1.640905e+03
3.150000e-06	-7.833721e-09	-2.506888e-08	-5.511089e+01	-1.642790e+03
3.160000e-06	-7.876978e-09	-2.508791e-08	-5.541520e+01	-1.644598e+03
3.170000e-06	-7.917691e-09	-2.510377e-08	-5.570162e+01	-1.646281e+03
3.180000e-06	-7.955602e-09	-2.511864e-08	-5.596833e+01	-1.647798e+03
3.190000e-06	-7.990704e-09	-2.513305e-08	-5.621527e+01	-1.649150e+03
3.200000e-06	-8.023037e-09	-2.514469e-08	-5.644273e+01	-1.650366e+03
3.210000e-06	-8.052428e-09	-2.515348e-08	-5.664950e+01	-1.651463e+03
3.220000e-06	-8.078918e-09	-2.516054e-08	-5.683586e+01	-1.652419e+03
3.230000e-06	-8.102616e-09	-2.516537e-08	-5.700258e+01	-1.653192e+03
3.240000e-06	-8.123414e-09	-2.516824e-08	-5.714889e+01	-1.653758e+03
3.250000e-06	-8.141366e-09	-2.516769e-08	-5.727518e+01	-1.654154e+03
3.260000e-06	-8.156396e-09	-2.516474e-08	-5.738092e+01	-1.654458e+03
3.270000e-06	-8.168255e-09	-2.516053e-08	-5.746435e+01	-1.654734e+03
3.280000e-06	-8.177090e-09	-2.515665e-08	-5.752651e+01	-1.654983e+03
3.290000e-06	-8.183010e-09	-2.515233e-08	-5.756815e+01	-1.655138e+03
3.300000e-06	-8.186052e-09	-2.514606e-08	-5.758955e+01	-1.655114e+03
3.310000e-06	-8.186326e-09	-2.513836e-08	-5.759148e+01	-1.654883e+03
