Repository: gbasso1991/260907_Mi_DRX_VSM

File: data_ESAR/M9/300kHz_050dA_100Mss_bobN1NF-M9_resultados_3.txt
# Configuracion:
# Concentracion g/m^3_=_19600.0
# C_Vs_to_Am_M_A/Vsm_=_65563218390.804596
# pendiente_HvsI_1/m_=_3716.3
# ordenada_HvsI_A/m_=_1297.0
# frecuencia_ref_Hz_=_300896.4735246956
# 
Resultados:
# tau_ns_=_(1.37+/-0.02)e+02
# dphi_rad_=_6.54+/-0.00
# SAR_W/g_=_124.29+/-3.97
# Hc_kA/m_=_7.01+/-0.09
# Mr_A/m_=_157.46+/-4.79
# Magnetizacion_max_emu/g_=_19.4+/-0.9
# Suceptibilidad_a_M=0_=_(3.256+/-0.123)e-02

Nombre_archivo	Time_m_(s)	Temperatura_(ºC)	Mr_(A/m)	Hc_(kA/m)	Campo_max_(A/m)	Mag_max_(A/m)	f0	mag0	dphi0	SAR_(W/g)	Tau_(ns)	N	xi_M_0
300kHz_050dA_100Mss_bobN1NFcit0010.txt	14.3	20.19	172.83	6.70	19878.50	454.15	3.008165e+05	3.269989e+01	6.525484e+00	140.87	130.756352	4654	3.440e-02
300kHz_050dA_100Mss_bobN1NFcit0011.txt	14.74	20.32	172.63	6.72	19878.50	451.07	3.008812e+05	3.246248e+01	6.526254e+00	140.31	131.187798	4653	3.458e-02
300kHz_050dA_100Mss_bobN1NFcit0012.txt	15.19	20.48	171.84	6.73	19878.50	449.05	3.008812e+05	3.231709e+01	6.526096e+00	139.59	131.100503	4653	3.459e-02
300kHz_050dA_100Mss_bobN1NFcit0013.txt	15.65	20.66	171.00	6.75	19878.50	444.70	3.008165e+05	3.201797e+01	6.526840e+00	138.69	131.517553	4654	3.417e-02
300kHz_050dA_100Mss_bobN1NFcit0014.txt	16.1	20.84	169.76	6.77	19878.50	439.58	3.008165e+05	3.171161e+01	6.527254e+00	137.59	131.750584	4654	3.426e-02
300kHz_050dA_100Mss_bobN1NFcit0015.txt	16.55	21.02	168.78	6.78	19878.50	433.91	3.008165e+05	3.130303e+01	6.528093e+00	136.27	132.221656	4654	3.421e-02
300kHz_050dA_100Mss_bobN1NFcit0016.txt	17.01	21.20	166.37	6.79	19878.50	428.40	3.008812e+05	3.089954e+01	6.528139e+00	134.57	132.246818	4653	3.318e-02
300kHz_050dA_100Mss_bobN1NFcit0017.txt	17.47	21.20	165.16	6.80	19878.50	422.64	3.008165e+05	3.050678e+01	6.528354e+00	132.95	132.368220	4654	3.285e-02
300kHz_050dA_100Mss_bobN1NFcit0018.txt	17.92	21.20	163.88	6.79	19878.50	418.52	3.008165e+05	3.022181e+01	6.528233e+00	131.64	132.299936	4654	3.300e-02
300kHz_050dA_100Mss_bobN1NFcit0019.txt	18.83	21.37	160.49	6.84	19878.50	407.51	3.008812e+05	2.945414e+01	6.530377e+00	129.42	133.505740	4653	3.222e-02
300kHz_050dA_100Mss_bobN1NFcit0020.txt	19.29	21.43	158.98	6.85	19878.50	401.36	3.008812e+05	2.903583e+01	6.531329e+00	128.07	134.042172	4653	3.175e-02
300kHz_050dA_100Mss_bobN1NFcit0021.txt	19.74	21.47	157.72	6.88	19878.50	396.28	3.008165e+05	2.869770e+01	6.532170e+00	126.97	134.516315	4654	3.185e-02
300kHz_050dA_100Mss_bobN1NFcit0022.txt	20.21	21.52	156.54	6.88	19878.50	393.11	3.008165e+05	2.846785e+01	6.532057e+00	125.90	134.452128	4654	3.168e-02
300kHz_050dA_100Mss_bobN1NFcit0023.txt	20.67	21.57	155.83	6.89	19878.50	389.69	3.008165e+05	2.823632e+01	6.533409e+00	125.54	135.214601	4654	3.145e-02
300kHz_050dA_100Mss_bobN1NFcit0024.txt	21.12	21.60	154.02	6.86	19878.50	387.95	3.008165e+05	2.808586e+01	6.531083e+00	123.73	133.904932	4654	3.101e-02
300kHz_050dA_100Mss_bobN1NFcit0025.txt	21.57	21.60	153.45	6.89	19878.50	383.56	3.008165e+05	2.778528e+01	6.532953e+00	123.31	134.956705	4654	3.059e-02
300kHz_050dA_100Mss_bobN1NFcit0026.txt	22.03	21.60	152.74	6.90	19878.50	380.22	3.008812e+05	2.756949e+01	6.533179e+00	122.49	135.083166	4653	3.118e-02
300kHz_050dA_100Mss_bobN1NFcit0027.txt	22.48	21.65	152.54	6.88	19878.50	380.76	3.008165e+05	2.758346e+01	6.532393e+00	122.15	134.641476	4654	3.068e-02
300kHz_050dA_100Mss_bobN1NFcit0028.txt	22.93	21.69	151.46	6.92	19878.50	375.93	3.008165e+05	2.724846e+01	6.533656e+00	121.26	135.351597	4654	3.048e-02
300kHz_050dA_100Mss_bobN1NFcit0029.txt	23.39	21.74	151.85	6.94	19878.50	372.66	3.008812e+05	2.702851e+01	6.535473e+00	121.16	136.377820	4653	3.082e-02
300kHz_050dA_100Mss_bobN1NFcit0030.txt	23.85	21.78	151.43	6.93	19878.50	374.61	3.008812e+05	2.716068e+01	6.534004e+00	121.06	135.549028	4653	3.093e-02
300kHz_050dA_100Mss_bobN1NFcit0031.txt	24.3	21.80	151.12	6.91	19878.50	374.31	3.008812e+05	2.712719e+01	6.534428e+00	121.11	135.787539	4653	3.058e-02
300kHz_050dA_100Mss_bobN1NFcit0032.txt	24.75	21.80	150.69	6.95	19878.50	370.72	3.008812e+05	2.691694e+01	6.535459e+00	120.66	136.369597	4653	3.049e-02
300kHz_050dA_100Mss_bobN1NFcit0033.txt	25.21	21.82	150.85	6.97	19878.50	369.70	3.008165e+05	2.686592e+01	6.536640e+00	120.95	137.035354	4654	3.025e-02
300kHz_050dA_100Mss_bobN1NFcit0034.txt	25.66	21.87	151.16	6.96	19878.50	370.14	3.008165e+05	2.688490e+01	6.537014e+00	121.21	137.247304	4654	3.077e-02
300kHz_050dA_100Mss_bobN1NFcit0035.txt	26.1	21.90	150.58	6.96	19878.50	370.37	3.008165e+05	2.688958e+01	6.535533e+00	120.54	136.410495	4654	3.037e-02
300kHz_050dA_100Mss_bobN1NFcit0036.txt	26.54	21.90	150.66	6.98	19878.50	367.94	3.008812e+05	2.671145e+01	6.536888e+00	120.40	137.174657	4653	3.059e-02
300kHz_050dA_100Mss_bobN1NFcit0037.txt	27.0	21.90	151.19	6.98	19878.50	369.21	3.008812e+05	2.680846e+01	6.537237e+00	121.00	137.372900	4653	3.126e-02
300kHz_050dA_100Mss_bobN1NFcit0038.txt	27.92	21.99	150.26	6.98	19878.50	368.37	3.008812e+05	2.675792e+01	6.535562e+00	119.99	136.426500	4653	3.040e-02
300kHz_050dA_100Mss_bobN1NFcit0039.txt	28.4	22.08	150.07	6.95	19878.50	369.90	3.008165e+05	2.683414e+01	6.535103e+00	120.09	136.167175	4654	3.008e-02
300kHz_050dA_100Mss_bobN1NFcit0040.txt	28.9	22.18	150.80	6.94	19878.50	370.09	3.008165e+05	2.686283e+01	6.535128e+00	120.23	136.184093	4654	3.061e-02
300kHz_050dA_100Mss_bobN1NFcit0041.txt	29.36	22.20	150.27	6.96	19878.50	368.62	3.008812e+05	2.678636e+01	6.534638e+00	119.69	135.906790	4653	3.079e-02
300kHz_050dA_100Mss_bobN1NFcit0042.txt	29.81	22.20	150.55	6.95	19878.50	368.96	3.008812e+05	2.679279e+01	6.534955e+00	119.86	136.084507	4653	3.051e-02
300kHz_050dA_100Mss_bobN1NFcit0043.txt	30.26	22.25	150.04	6.97	19878.50	368.33	3.008165e+05	2.673879e+01	6.534925e+00	119.58	136.067738	4654	3.076e-02
300kHz_050dA_100Mss_bobN1NFcit0044.txt	30.72	22.34	150.70	6.96	19878.50	368.27	3.008165e+05	2.674039e+01	6.535097e+00	119.67	136.165362	4654	3.076e-02
300kHz_050dA_100Mss_bobN1NFcit0045.txt	31.18	22.42	150.62	6.98	19878.50	367.07	3.008165e+05	2.667465e+01	6.535953e+00	119.77	136.647275	4654	3.080e-02
300kHz_050dA_100Mss_bobN1NFcit0046.txt	31.64	22.46	150.87	6.98	19878.50	367.93	3.008165e+05	2.676946e+01	6.534698e+00	119.61	135.941098	4654	3.057e-02
300kHz_050dA_100Mss_bobN1NFcit0047.txt	32.1	22.51	150.90	6.99	19878.50	367.43	3.008812e+05	2.669042e+01	6.536748e+00	120.24	137.096523	4653	3.123e-02
300kHz_050dA_100Mss_bobN1NFcit0048.txt	32.55	22.56	150.72	6.97	19878.50	367.99	3.008165e+05	2.671218e+01	6.534654e+00	119.34	135.915692	4654	3.087e-02
300kHz_050dA_100Mss_bobN1NFcit0049.txt	33.03	22.61	151.65	6.99	19878.50	367.40	3.008165e+05	2.672550e+01	6.536553e+00	120.28	136.986668	4654	3.081e-02
300kHz_050dA_100Mss_bobN1NFcit0050.txt	33.48	22.70	152.36	7.00	19878.50	367.46	3.008812e+05	2.676256e+01	6.537603e+00	120.96	137.578934	4653	3.158e-02
300kHz_050dA_100Mss_bobN1NFcit0051.txt	33.94	22.79	152.42	7.01	19878.50	367.93	3.008165e+05	2.677428e+01	6.538199e+00	121.26	137.915462	4654	3.103e-02
300kHz_050dA_100Mss_bobN1NFcit0052.txt	34.4	22.84	151.88	7.00	19878.50	368.06	3.008165e+05	2.675434e+01	6.536878e+00	120.56	137.169175	4654	3.120e-02
300kHz_050dA_100Mss_bobN1NFcit0053.txt	34.85	22.88	152.35	7.01	19878.50	368.49	3.008165e+05	2.680382e+01	6.536909e+00	120.80	137.186430	4654	3.121e-02
300kHz_050dA_100Mss_bobN1NFcit0054.txt	35.31	22.99	153.16	7.02	19878.50	369.10	3.008812e+05	2.683876e+01	6.538779e+00	121.85	138.242098	4653	3.162e-02
300kHz_050dA_100Mss_bobN1NFcit0055.txt	35.76	23.13	153.50	7.01	19878.50	369.64	3.008165e+05	2.690273e+01	6.537691e+00	121.61	137.629518	4654	3.176e-02
300kHz_050dA_100Mss_bobN1NFcit0056.txt	36.22	23.22	152.60	7.00	19878.50	369.09	3.008165e+05	2.682465e+01	6.536737e+00	120.81	137.088946	4654	3.133e-02
300kHz_050dA_100Mss_bobN1NFcit0057.txt	37.14	23.33	153.61	7.02	19878.50	368.85	3.008165e+05	2.688274e+01	6.537463e+00	121.41	137.499138	4654	3.173e-02
300kHz_050dA_100Mss_bobN1NFcit0058.txt	37.62	23.42	153.17	7.01	19878.50	369.62	3.008165e+05	2.686438e+01	6.536657e+00	120.95	137.043343	4654	3.129e-02
300kHz_050dA_100Mss_bobN1NFcit0059.txt	38.08	23.52	153.32	7.01	19878.50	369.85	3.008165e+05	2.690714e+01	6.536971e+00	121.29	137.220135	4654	3.127e-02
300kHz_050dA_100Mss_bobN1NFcit0060.txt	38.55	23.61	153.70	7.03	19878.50	369.74	3.008165e+05	2.691313e+01	6.537964e+00	121.78	137.781259	4654	3.158e-02
300kHz_050dA_100Mss_bobN1NFcit0061.txt	38.99	23.70	153.45	7.02	19878.50	370.11	3.008165e+05	2.691437e+01	6.537315e+00	121.49	137.415004	4654	3.169e-02
300kHz_050dA_100Mss_bobN1NFcit0062.txt	39.45	23.74	153.95	7.02	19878.50	371.41	3.008812e+05	2.701926e+01	6.536490e+00	121.60	136.948829	4653	3.232e-02
300kHz_050dA_100Mss_bobN1NFcit0063.txt	39.89	23.79	153.92	7.02	19878.50	370.46	3.008812e+05	2.694663e+01	6.536829e+00	121.43	137.140834	4653	3.220e-02
300kHz_050dA_100Mss_bobN1NFcit0064.txt	40.35	23.87	154.74	7.05	19878.50	370.25	3.008165e+05	2.697911e+01	6.538917e+00	122.53	138.320014	4654	3.176e-02
300kHz_050dA_100Mss_bobN1NFcit0065.txt	40.8	23.96	154.57	7.03	19878.50	370.08	3.008165e+05	2.695802e+01	6.538472e+00	122.22	138.068313	4654	3.141e-02
300kHz_050dA_100Mss_bobN1NFcit0066.txt	41.24	24.02	154.62	7.02	19878.50	370.75	3.008812e+05	2.699249e+01	6.537228e+00	121.82	137.364146	4653	3.215e-02
300kHz_050dA_100Mss_bobN1NFcit0067.txt	41.69	24.07	154.90	7.03	19878.50	371.46	3.008165e+05	2.705046e+01	6.538244e+00	122.54	137.939627	4654	3.161e-02
300kHz_050dA_100Mss_bobN1NFcit0068.txt	42.13	24.13	154.69	7.04	19878.50	370.37	3.008165e+05	2.697451e+01	6.538266e+00	122.20	137.951412	4654	3.167e-02
300kHz_050dA_100Mss_bobN1NFcit0069.txt	42.59	24.22	155.14	7.04	19878.50	371.62	3.008812e+05	2.707529e+01	6.538079e+00	122.60	137.846151	4653	3.226e-02
300kHz_050dA_100Mss_bobN1NFcit0070.txt	43.04	24.30	155.87	7.04	19878.50	371.93	3.008812e+05	2.708111e+01	6.538600e+00	122.87	138.140216	4653	3.221e-02
300kHz_050dA_100Mss_bobN1NFcit0071.txt	43.49	24.35	154.99	7.03	19878.50	371.80	3.008165e+05	2.706183e+01	6.537187e+00	122.09	137.340859	4654	3.257e-02
300kHz_050dA_100Mss_bobN1NFcit0072.txt	43.94	24.39	156.30	7.06	19878.50	370.94	3.008812e+05	2.707098e+01	6.539766e+00	123.37	138.797979	4653	3.213e-02
300kHz_050dA_100Mss_bobN1NFcit0073.txt	44.39	24.44	155.20	7.02	19878.50	372.51	3.008812e+05	2.710533e+01	6.536942e+00	122.20	137.204092	4653	3.179e-02
300kHz_050dA_100Mss_bobN1NFcit0074.txt	44.84	24.48	156.13	7.06	19878.50	372.19	3.008812e+05	2.712240e+01	6.539262e+00	123.37	138.513083	4653	3.272e-02
300kHz_050dA_100Mss_bobN1NFcit0075.txt	45.31	24.56	155.23	7.02	19878.50	373.40	3.008812e+05	2.713174e+01	6.537082e+00	122.38	137.281027	4653	3.205e-02
300kHz_050dA_100Mss_bobN1NFcit0076.txt	46.25	24.75	156.66	7.05	19878.50	373.05	3.008812e+05	2.718907e+01	6.538423e+00	123.28	138.039243	4653	3.246e-02
300kHz_050dA_100Mss_bobN1NFcit0077.txt	46.71	24.84	157.27	7.06	19878.50	372.57	3.008812e+05	2.717524e+01	6.540037e+00	123.98	138.950913	4653	3.283e-02
300kHz_050dA_100Mss_bobN1NFcit0078.txt	47.2	24.90	156.76	7.04	19878.50	373.56	3.008812e+05	2.722233e+01	6.538284e+00	123.36	137.961943	4653	3.260e-02
300kHz_050dA_100Mss_bobN1NFcit0079.txt	47.65	24.90	156.74	7.06	19878.50	372.85	3.008165e+05	2.718517e+01	6.538578e+00	123.30	138.126041	4654	3.310e-02
300kHz_050dA_100Mss_bobN1NFcit0080.txt	48.11	24.91	156.96	7.04	19878.50	374.15	3.008165e+05	2.724911e+01	6.537944e+00	123.29	137.767899	4654	3.214e-02
300kHz_050dA_100Mss_bobN1NFcit0081.txt	48.56	24.96	156.84	7.07	19878.50	372.04	3.008812e+05	2.712423e+01	6.539088e+00	123.30	138.413402	4653	3.291e-02
300kHz_050dA_100Mss_bobN1NFcit0082.txt	49.01	25.00	157.72	7.08	19878.50	372.49	3.008812e+05	2.717608e+01	6.540420e+00	124.16	139.167279	4653	3.257e-02
300kHz_050dA_100Mss_bobN1NFcit0083.txt	49.47	25.05	156.90	7.06	19878.50	373.62	3.008812e+05	2.724823e+01	6.537864e+00	123.28	137.724053	4653	3.297e-02
300kHz_050dA_100Mss_bobN1NFcit0084.txt	49.93	25.09	157.37	7.06	19878.50	373.67	3.008812e+05	2.722606e+01	6.538582e+00	123.52	138.127148	4653	3.298e-02
300kHz_050dA_100Mss_bobN1NFcit0085.txt	50.39	25.14	157.80	7.09	19878.50	372.52	3.008812e+05	2.719276e+01	6.539854e+00	123.97	138.847919	4653	3.250e-02
300kHz_050dA_100Mss_bobN1NFcit0086.txt	50.85	25.18	157.67	7.05	19878.50	374.50	3.008812e+05	2.729339e+01	6.538744e+00	123.90	138.219518	4653	3.293e-02
300kHz_050dA_100Mss_bobN1NFcit0087.txt	51.31	25.23	157.59	7.05	19878.50	375.45	3.008812e+05	2.737213e+01	6.537660e+00	123.74	137.607265	4653	3.261e-02
300kHz_050dA_100Mss_bobN1NFcit0088.txt	51.75	25.28	157.97	7.04	19878.50	375.66	3.008165e+05	2.736285e+01	6.537891e+00	123.78	137.739184	4654	3.286e-02
300kHz_050dA_100Mss_bobN1NFcit0089.txt	52.21	25.32	158.78	7.05	19878.50	375.19	3.008812e+05	2.735110e+01	6.538583e+00	124.09	138.129375	4653	3.314e-02
300kHz_050dA_100Mss_bobN1NFcit0090.txt	52.66	25.37	158.28	7.07	19878.50	374.60	3.008812e+05	2.731024e+01	6.539179e+00	124.18	138.465305	4653	3.267e-02
300kHz_050dA_100Mss_bobN1NFcit0091.txt	53.11	25.41	158.23	7.07	19878.50	374.88	3.008812e+05	2.736592e+01	6.538949e+00	124.33	138.335075	4653	3.285e-02
300kHz_050dA_100Mss_bobN1NFcit0092.txt	53.56	25.46	158.19	7.06	19878.50	375.19	3.008165e+05	2.737065e+01	6.538859e+00	124.28	138.284134	4654	3.344e-02
300kHz_050dA_100Mss_bobN1NFcit0093.txt	54.0	25.50	158.64	7.06	19878.50	375.07	3.008165e+05	2.733918e+01	6.538790e+00	124.10	138.245003	4654	3.352e-02
300kHz_050dA_100Mss_bobN1NFcit0094.txt	54.46	25.55	159.32	7.10	19878.50	373.28	3.008812e+05	2.726838e+01	6.541135e+00	124.92	139.570505	4653	3.279e-02
300kHz_050dA_100Mss_bobN1NFcit0095.txt	55.36	25.64	158.99	7.08	19878.50	374.90	3.008812e+05	2.734288e+01	6.539955e+00	124.70	138.903155	4653	3.278e-02
300kHz_050dA_100Mss_bobN1NFcit0096.txt	55.81	25.68	158.91	7.07	19878.50	375.19	3.008812e+05	2.739028e+01	6.538807e+00	124.37	138.255207	4653	3.331e-02
300kHz_050dA_100Mss_bobN1NFcit0097.txt	56.27	25.73	159.03	7.08	19878.50	375.22	3.008812e+05	2.740229e+01	6.539243e+00	124.63	138.502030	4653	3.295e-02
300kHz_050dA_100Mss_bobN1NFcit0098.txt	56.72	25.77	158.80	7.07	19878.50	375.21	3.008165e+05	2.736256e+01	6.539081e+00	124.35	138.410449	4654	3.364e-02
300kHz_050dA_100Mss_bobN1NFcit0099.txt	57.19	25.84	158.84	7.06	19878.50	376.04	3.008812e+05	2.742534e+01	6.538545e+00	124.41	138.106401	4653	3.307e-02
300kHz_050dA_100Mss_bobN1NFcit0100.txt	57.65	25.93	159.20	7.05	19878.50	376.96	3.008812e+05	2.751320e+01	6.538078e+00	124.58	137.844335	4653	3.309e-02
300kHz_050dA_100Mss_bobN1NFcit0101.txt	58.1	26.02	158.48	7.07	19878.50	374.21	3.008165e+05	2.734482e+01	6.539683e+00	124.55	138.750223	4654	3.338e-02
300kHz_050dA_100Mss_bobN1NFcit0102.txt	58.55	26.11	158.87	7.07	19878.50	375.31	3.008812e+05	2.739684e+01	6.538519e+00	124.26	138.092251	4653	3.330e-02
300kHz_050dA_100Mss_bobN1NFcit0103.txt	59.01	26.20	159.20	7.08	19878.50	375.57	3.008812e+05	2.740210e+01	6.539441e+00	124.73	138.613767	4653	3.322e-02
300kHz_050dA_100Mss_bobN1NFcit0104.txt	59.46	26.29	159.15	7.05	19878.50	376.66	3.008812e+05	2.746294e+01	6.538032e+00	124.33	137.817531	4653	3.350e-02
300kHz_050dA_100Mss_bobN1NFcit0105.txt	59.91	26.38	159.56	7.05	19878.50	378.29	3.008812e+05	2.759033e+01	6.537814e+00	124.80	137.693233	4653	3.339e-02
300kHz_050dA_100Mss_bobN1NFcit0106.txt	60.37	26.55	158.97	7.05	19878.50	377.36	3.008812e+05	2.751555e+01	6.537220e+00	124.18	137.357412	4653	3.331e-02
300kHz_050dA_100Mss_bobN1NFcit0107.txt	60.83	26.73	158.90	7.06	19878.50	377.24	3.008812e+05	2.751632e+01	6.538530e+00	124.81	138.097334	4653	3.341e-02
300kHz_050dA_100Mss_bobN1NFcit0108.txt	61.27	26.88	159.30	7.04	19878.50	377.39	3.008165e+05	2.754193e+01	6.537278e+00	124.30	137.391113	4654	3.299e-02
300kHz_050dA_100Mss_bobN1NFcit0109.txt	61.75	27.02	159.52	7.06	19878.50	376.88	3.008812e+05	2.751520e+01	6.538354e+00	124.72	137.998118	4653	3.379e-02
300kHz_050dA_100Mss_bobN1NFcit0110.txt	62.22	27.19	159.32	7.07	19878.50	376.90	3.008812e+05	2.751347e+01	6.538280e+00	124.68	137.956781	4653	3.318e-02
300kHz_050dA_100Mss_bobN1NFcit0111.txt	62.7	27.38	160.03	7.06	19878.50	376.93	3.008812e+05	2.752495e+01	6.538645e+00	124.90	138.163045	4653	3.354e-02
300kHz_050dA_100Mss_bobN1NFcit0112.txt	63.15	27.54	159.84	7.07	19878.50	376.00	3.008812e+05	2.742662e+01	6.538657e+00	124.46	138.170350	4653	3.321e-02
300kHz_050dA_100Mss_bobN1NFcit0113.txt	63.62	27.69	159.66	7.05	19878.50	377.06	3.008812e+05	2.749483e+01	6.538491e+00	124.69	138.075351	4653	3.336e-02
300kHz_050dA_100Mss_bobN1NFcit0114.txt	64.52	28.11	159.96	7.07	19878.50	376.16	3.008812e+05	2.747294e+01	6.539222e+00	124.94	138.489155	4653	3.363e-02
300kHz_050dA_100Mss_bobN1NFcit0115.txt	64.97	28.38	160.53	7.07	19878.50	377.59	3.008812e+05	2.756714e+01	6.539138e+00	125.33	138.441369	4653	3.387e-02
300kHz_050dA_100Mss_bobN1NFcit0116.txt	65.42	28.57	159.65	7.06	19878.50	376.64	3.008812e+05	2.748526e+01	6.538326e+00	124.57	137.980973	4653	3.381e-02
300kHz_050dA_100Mss_bobN1NFcit0117.txt	65.87	28.75	159.65	7.07	19878.50	376.19	3.008812e+05	2.748947e+01	6.538791e+00	124.81	138.244789	4653	3.329e-02
300kHz_050dA_100Mss_bobN1NFcit0118.txt	66.33	28.90	159.95	7.07	19878.50	376.93	3.008812e+05	2.752626e+01	6.539233e+00	125.19	138.494776	4653	3.325e-02
300kHz_050dA_100Mss_bobN1NFcit0119.txt	66.78	29.03	160.08	7.06	19878.50	377.96	3.008812e+05	2.758590e+01	6.537866e+00	124.81	137.723200	4653	3.374e-02
300kHz_050dA_100Mss_bobN1NFcit0120.txt	67.25	29.20	160.42	7.08	19878.50	377.31	3.008812e+05	2.755779e+01	6.538610e+00	125.04	138.144021	4653	3.362e-02
300kHz_050dA_100Mss_bobN1NFcit0121.txt	67.73	29.39	160.45	7.06	19878.50	377.26	3.008812e+05	2.756669e+01	6.539109e+00	125.32	138.425865	4653	3.341e-02
300kHz_050dA_100Mss_bobN1NFcit0122.txt	68.19	29.58	160.42	7.08	19878.50	377.43	3.008812e+05	2.757555e+01	6.538674e+00	125.15	138.179232	4653	3.352e-02
300kHz_050dA_100Mss_bobN1NFcit0123.txt	68.66	29.76	160.47	7.07	19878.50	378.31	3.008812e+05	2.763036e+01	6.538501e+00	125.31	138.080517	4653	3.356e-02
300kHz_050dA_100Mss_bobN1NFcit0124.txt	69.11	29.94	159.51	7.06	19878.50	377.47	3.008812e+05	2.753016e+01	6.536546e+00	123.92	136.977307	4653	3.361e-02
300kHz_050dA_100Mss_bobN1NFcit0125.txt	69.56	30.12	161.03	7.07	19878.50	378.36	3.008165e+05	2.766161e+01	6.539556e+00	125.94	138.676988	4654	3.417e-02
300kHz_050dA_100Mss_bobN1NFcit0126.txt	70.02	30.31	160.62	7.05	19878.50	379.87	3.008812e+05	2.773575e+01	6.537637e+00	125.38	137.593071	4653	3.403e-02
300kHz_050dA_100Mss_bobN1NFcit0127.txt	70.48	30.49	159.70	7.05	19878.50	378.48	3.008165e+05	2.760131e+01	6.537107e+00	124.49	137.292889	4654	3.404e-02
300kHz_050dA_100Mss_bobN1NFcit0128.txt	70.93	30.67	160.71	7.05	19878.50	379.22	3.008812e+05	2.769079e+01	6.537246e+00	124.98	137.372957	4653	3.411e-02
300kHz_050dA_100Mss_bobN1NFcit0129.txt	71.38	30.85	160.68	7.06	19878.50	378.55	3.008812e+05	2.765347e+01	6.537809e+00	125.09	137.691051	4653	3.378e-02
300kHz_050dA_100Mss_bobN1NFcit0130.txt	71.84	31.04	161.28	7.06	19878.50	379.34	3.008812e+05	2.769770e+01	6.538961e+00	125.84	138.341502	4653	3.335e-02
300kHz_050dA_100Mss_bobN1NFcit0131.txt	72.28	31.18	161.10	7.07	19878.50	379.20	3.008812e+05	2.768559e+01	6.538604e+00	125.61	138.139021	4653	3.407e-02
300kHz_050dA_100Mss_bobN1NFcit0132.txt	72.73	31.32	160.37	7.04	19878.50	380.08	3.008812e+05	2.771948e+01	6.537200e+00	125.09	137.345742	4653	3.417e-02
300kHz_050dA_100Mss_bobN1NFcit0133.txt	73.65	31.40	161.36	7.07	19878.50	379.12	3.008165e+05	2.770926e+01	6.538715e+00	125.75	138.200601	4654	3.423e-02
300kHz_050dA_100Mss_bobN1NFcit0134.txt	74.11	31.44	160.55	7.05	19878.50	378.72	3.008812e+05	2.765925e+01	6.537345e+00	124.89	137.427171	4653	3.407e-02
300kHz_050dA_100Mss_bobN1NFcit0135.txt	74.56	31.62	161.39	7.06	19878.50	379.52	3.008812e+05	2.772266e+01	6.538652e+00	125.81	138.165837	4653	3.377e-02
300kHz_050dA_100Mss_bobN1NFcit0136.txt	75.01	31.80	160.73	7.06	19878.50	379.03	3.008812e+05	2.768292e+01	6.538352e+00	125.48	137.996785	4653	3.411e-02
300kHz_050dA_100Mss_bobN1NFcit0137.txt	75.46	31.98	161.05	7.05	19878.50	379.58	3.008812e+05	2.773519e+01	6.537598e+00	125.35	137.570335	4653	3.391e-02
300kHz_050dA_100Mss_bobN1NFcit0138.txt	75.92	32.17	160.98	7.04	19878.50	379.62	3.008812e+05	2.771533e+01	6.536925e+00	124.94	137.191856	4653	3.404e-02
300kHz_050dA_100Mss_bobN1NFcit0139.txt	76.39	32.47	161.68	7.06	19878.50	379.72	3.008165e+05	2.774371e+01	6.538209e+00	125.66	137.917005	4654	3.386e-02
300kHz_050dA_100Mss_bobN1NFcit0140.txt	76.84	32.79	161.45	7.05	19878.50	379.49	3.008812e+05	2.770813e+01	6.537807e+00	125.33	137.689933	4653	3.382e-02
300kHz_050dA_100Mss_bobN1NFcit0141.txt	77.31	32.99	161.02	7.04	19878.50	379.77	3.008165e+05	2.774817e+01	6.537485e+00	125.33	137.508470	4654	3.362e-02
300kHz_050dA_100Mss_bobN1NFcit0142.txt	77.76	33.13	162.33	7.06	19878.50	380.20	3.008812e+05	2.779556e+01	6.538732e+00	126.17	138.211628	4653	3.417e-02
300kHz_050dA_100Mss_bobN1NFcit0143.txt	78.22	33.29	160.69	7.04	19878.50	380.31	3.008812e+05	2.773653e+01	6.536476e+00	124.82	136.937145	4653	3.419e-02
300kHz_050dA_100Mss_bobN1NFcit0144.txt	78.67	33.47	161.31	7.08	19878.50	379.36	3.008812e+05	2.770283e+01	6.538966e+00	125.87	138.343901	4653	3.384e-02
300kHz_050dA_100Mss_bobN1NFcit0145.txt	79.13	33.64	161.63	7.08	19878.50	379.45	3.008812e+05	2.776432e+01	6.538876e+00	126.10	138.293183	4653	3.405e-02
300kHz_050dA_100Mss_bobN1NFcit0146.txt	79.6	33.78	160.69	7.04	19878.50	381.19	3.008812e+05	2.782812e+01	6.535874e+00	124.94	136.598269	4653	3.387e-02

File: data_ESAR/M9/300kHz_050dA_100Mss_bobN1NFcit0_ciclo_promedio_H_M.txt
# Temperatura_=_22.661970802919704
# Concentracion g/m^3_=_19600.0
# C_Vs_to_Am_M_A/Vsm_=_65563218390.804596
# pendiente_HvsI_1/m_=_3716.3
# ordenada_HvsI_A/m_=_1297.0
# frecuencia_Hz_=_301016.20221632527
# Promedio de 137 ciclos

Tiempo_(s)	Campo_(V.s)	Magnetizacion_(V.s)	Campo_(kA/m)	Magnetizacion_(A/m)
0.000000e+00	-2.860039e-09	-3.234239e-09	-1.978304e+01	-2.114752e+02
1.000000e-08	-2.859214e-09	-3.235842e-09	-1.977733e+01	-2.113739e+02
2.000000e-08	-2.857435e-09	-3.236207e-09	-1.976503e+01	-2.112437e+02
3.000000e-08	-2.854406e-09	-3.234722e-09	-1.974408e+01	-2.110997e+02
4.000000e-08	-2.850304e-09	-3.231756e-09	-1.971571e+01	-2.109463e+02
5.000000e-08	-2.845412e-09	-3.226462e-09	-1.968187e+01	-2.107743e+02
6.000000e-08	-2.839675e-09	-3.218233e-09	-1.964218e+01	-2.105636e+02
7.000000e-08	-2.832987e-09	-3.213019e-09	-1.959592e+01	-2.102907e+02
8.000000e-08	-2.825296e-09	-3.239817e-09	-1.954272e+01	-2.099373e+02
9.000000e-08	-2.816455e-09	-3.268927e-09	-1.948157e+01	-2.094994e+02
1.000000e-07	-2.806161e-09	-3.229653e-09	-1.941036e+01	-2.089905e+02
1.100000e-07	-2.794539e-09	-3.120513e-09	-1.932997e+01	-2.084390e+02
1.200000e-07	-2.782123e-09	-3.131655e-09	-1.924409e+01	-2.078806e+02
1.300000e-07	-2.768925e-09	-3.232182e-09	-1.915280e+01	-2.073469e+02
1.400000e-07	-2.754701e-09	-3.189187e-09	-1.905441e+01	-2.068555e+02
1.500000e-07	-2.739494e-09	-3.109974e-09	-1.894923e+01	-2.064039e+02
1.600000e-07	-2.723138e-09	-3.198714e-09	-1.883609e+01	-2.059701e+02
1.700000e-07	-2.705459e-09	-3.213864e-09	-1.871380e+01	-2.055190e+02
1.800000e-07	-2.686862e-09	-3.073472e-09	-1.858517e+01	-2.050129e+02
1.900000e-07	-2.667612e-09	-3.115276e-09	-1.845201e+01	-2.044226e+02
2.000000e-07	-2.647491e-09	-3.159744e-09	-1.831284e+01	-2.037349e+02
2.100000e-07	-2.626427e-09	-3.028022e-09	-1.816714e+01	-2.029546e+02
2.200000e-07	-2.604569e-09	-3.051434e-09	-1.801594e+01	-2.021010e+02
2.300000e-07	-2.581842e-09	-3.176597e-09	-1.785873e+01	-2.011996e+02
2.400000e-07	-2.558147e-09	-3.092190e-09	-1.769483e+01	-2.002731e+02
2.500000e-07	-2.533679e-09	-3.004238e-09	-1.752559e+01	-1.993342e+02
2.600000e-07	-2.508397e-09	-3.025383e-09	-1.735072e+01	-1.983829e+02
2.700000e-07	-2.481989e-09	-3.012207e-09	-1.716805e+01	-1.974085e+02
2.800000e-07	-2.454448e-09	-2.998598e-09	-1.697755e+01	-1.963955e+02
2.900000e-07	-2.425985e-09	-2.984635e-09	-1.678066e+01	-1.953301e+02
3.000000e-07	-2.396689e-09	-2.939806e-09	-1.657802e+01	-1.942064e+02
3.100000e-07	-2.366651e-09	-2.962122e-09	-1.637025e+01	-1.930281e+02
3.200000e-07	-2.335923e-09	-2.976926e-09	-1.615770e+01	-1.918067e+02
3.300000e-07	-2.304404e-09	-2.894080e-09	-1.593969e+01	-1.905568e+02
3.400000e-07	-2.272162e-09	-2.866353e-09	-1.571666e+01	-1.892904e+02
3.500000e-07	-2.239321e-09	-2.860381e-09	-1.548950e+01	-1.880126e+02
3.600000e-07	-2.205683e-09	-2.838624e-09	-1.525683e+01	-1.867196e+02
3.700000e-07	-2.170909e-09	-2.853468e-09	-1.501629e+01	-1.854007e+02
3.800000e-07	-2.135064e-09	-2.824258e-09	-1.476835e+01	-1.840427e+02
3.900000e-07	-2.098551e-09	-2.768781e-09	-1.451579e+01	-1.826345e+02
4.000000e-07	-2.061455e-09	-2.781362e-09	-1.425919e+01	-1.811710e+02
4.100000e-07	-2.023612e-09	-2.772205e-09	-1.399743e+01	-1.796545e+02
4.200000e-07	-1.985011e-09	-2.697892e-09	-1.373042e+01	-1.780934e+02
4.300000e-07	-1.945670e-09	-2.669476e-09	-1.345830e+01	-1.764985e+02
4.400000e-07	-1.905670e-09	-2.675646e-09	-1.318162e+01	-1.748788e+02
4.500000e-07	-1.865228e-09	-2.663920e-09	-1.290188e+01	-1.732387e+02
4.600000e-07	-1.824380e-09	-2.629660e-09	-1.261934e+01	-1.715760e+02
4.700000e-07	-1.782809e-09	-2.588457e-09	-1.233178e+01	-1.698834e+02
4.800000e-07	-1.740180e-09	-2.553676e-09	-1.203691e+01	-1.681511e+02
4.900000e-07	-1.696566e-09	-2.537925e-09	-1.173524e+01	-1.663706e+02
5.000000e-07	-1.652337e-09	-2.517573e-09	-1.142930e+01	-1.645367e+02
5.100000e-07	-1.607712e-09	-2.474426e-09	-1.112063e+01	-1.626493e+02
5.200000e-07	-1.562643e-09	-2.443605e-09	-1.080888e+01	-1.607124e+02
5.300000e-07	-1.517018e-09	-2.426948e-09	-1.049329e+01	-1.587321e+02
5.400000e-07	-1.470824e-09	-2.400314e-09	-1.017377e+01	-1.567141e+02
5.500000e-07	-1.424099e-09	-2.352622e-09	-9.850566e+00	-1.546614e+02
5.600000e-07	-1.376848e-09	-2.308267e-09	-9.523726e+00	-1.525736e+02
5.700000e-07	-1.329099e-09	-2.282187e-09	-9.193447e+00	-1.504474e+02
5.800000e-07	-1.280943e-09	-2.267024e-09	-8.860350e+00	-1.482779e+02
5.900000e-07	-1.232453e-09	-2.234309e-09	-8.524939e+00	-1.460609e+02
6.000000e-07	-1.183567e-09	-2.185408e-09	-8.186797e+00	-1.437940e+02
6.100000e-07	-1.134110e-09	-2.146600e-09	-7.844696e+00	-1.414773e+02
6.200000e-07	-1.083944e-09	-2.115570e-09	-7.497695e+00	-1.391128e+02
6.300000e-07	-1.033105e-09	-2.081059e-09	-7.146038e+00	-1.367029e+02
6.400000e-07	-9.817245e-10	-2.034163e-09	-6.790640e+00	-1.342486e+02
6.500000e-07	-9.299013e-10	-1.989915e-09	-6.432176e+00	-1.317490e+02
6.600000e-07	-8.777170e-10	-1.959176e-09	-6.071215e+00	-1.292004e+02
6.700000e-07	-8.252618e-10	-1.930537e-09	-5.708379e+00	-1.265975e+02
6.800000e-07	-7.725661e-10	-1.885667e-09	-5.343880e+00	-1.239353e+02
6.900000e-07	-7.195745e-10	-1.833599e-09	-4.977334e+00	-1.212100e+02
7.000000e-07	-6.662671e-10	-1.792139e-09	-4.608604e+00	-1.184210e+02
7.100000e-07	-6.126981e-10	-1.755125e-09	-4.238065e+00	-1.155705e+02
7.200000e-07	-5.589257e-10	-1.710317e-09	-3.866118e+00	-1.126627e+02
7.300000e-07	-5.049701e-10	-1.657222e-09	-3.492905e+00	-1.097018e+02
7.400000e-07	-4.508312e-10	-1.608622e-09	-3.118423e+00	-1.066898e+02
7.500000e-07	-3.965404e-10	-1.566006e-09	-2.742890e+00	-1.036247e+02
7.600000e-07	-3.421631e-10	-1.521075e-09	-2.366760e+00	-1.005001e+02
7.700000e-07	-2.877249e-10	-1.466826e-09	-1.990208e+00	-9.730625e+01
7.800000e-07	-2.332056e-10	-1.412353e-09	-1.613095e+00	-9.403217e+01
7.900000e-07	-1.786138e-10	-1.364659e-09	-1.235480e+00	-9.066866e+01
8.000000e-07	-1.239796e-10	-1.315170e-09	-8.575730e-01	-8.721094e+01
8.100000e-07	-6.932152e-11	-1.258396e-09	-4.794999e-01	-8.366006e+01
8.200000e-07	-1.464821e-11	-1.198120e-09	-1.013217e-01	-8.002250e+01
8.300000e-07	4.002593e-11	-1.142797e-09	2.768622e-01	-7.630790e+01
8.400000e-07	9.468432e-11	-1.089437e-09	6.549372e-01	-7.252558e+01
8.500000e-07	1.493157e-10	-1.032351e-09	1.032825e+00	-6.868079e+01
8.600000e-07	2.039051e-10	-9.693326e-10	1.410423e+00	-6.477200e+01
8.700000e-07	2.584429e-10	-9.067171e-10	1.787664e+00	-6.079013e+01
8.800000e-07	3.129176e-10	-8.479056e-10	2.164468e+00	-5.672010e+01
8.900000e-07	3.673045e-10	-7.862420e-10	2.540666e+00	-5.254416e+01
9.000000e-07	4.215790e-10	-7.183731e-10	2.916085e+00	-4.824603e+01
9.100000e-07	4.757179e-10	-6.491041e-10	3.290567e+00	-4.381440e+01
9.200000e-07	5.296944e-10	-5.828534e-10	3.663925e+00	-3.924448e+01
9.300000e-07	5.834749e-10	-5.138993e-10	4.035928e+00	-3.453714e+01
9.400000e-07	6.370129e-10	-4.389183e-10	4.406253e+00	-2.969570e+01
9.500000e-07	6.902741e-10	-3.595770e-10	4.774664e+00	-2.472171e+01
9.600000e-07	7.432549e-10	-2.813172e-10	5.141134e+00	-1.961103e+01
9.700000e-07	7.959680e-10	-2.045879e-10	5.505754e+00	-1.435178e+01
9.800000e-07	8.484240e-10	-1.233742e-10	5.868595e+00	-8.925044e+00
9.900000e-07	9.006103e-10	-3.518482e-11	6.229570e+00	-3.308097e+00
1.000000e-06	9.524552e-10	5.605551e-11	6.588184e+00	2.520709e+00
1.010000e-06	1.003837e-09	1.471639e-10	6.943596e+00	8.577079e+00
1.020000e-06	1.054620e-09	2.418629e-10	7.294861e+00	1.486742e+01
1.030000e-06	1.104722e-09	3.423327e-10	7.641420e+00	2.138789e+01
1.040000e-06	1.154183e-09	4.481972e-10	7.983542e+00	2.812590e+01
1.050000e-06	1.203133e-09	5.547352e-10	8.322137e+00	3.506291e+01
1.060000e-06	1.251731e-09	6.611384e-10	8.658287e+00	4.217715e+01
1.070000e-06	1.300048e-09	7.710359e-10	8.992500e+00	4.944480e+01
1.080000e-06	1.348010e-09	8.846544e-10	9.324259e+00	5.683886e+01
1.090000e-06	1.395486e-09	9.981323e-10	9.652652e+00	6.432628e+01
1.100000e-06	1.442424e-09	1.110756e-09	9.977327e+00	7.186457e+01
1.110000e-06	1.488846e-09	1.226006e-09	1.029843e+01	7.939982e+01
1.120000e-06	1.534739e-09	1.342090e-09	1.061587e+01	8.686780e+01
1.130000e-06	1.580082e-09	1.454541e-09	1.092951e+01	9.419866e+01
1.140000e-06	1.624946e-09	1.560421e-09	1.123984e+01	1.013245e+02
1.150000e-06	1.669450e-09	1.661447e-09	1.154767e+01	1.081882e+02
1.160000e-06	1.713577e-09	1.759398e-09	1.185290e+01	1.147501e+02
1.170000e-06	1.757094e-09	1.854069e-09	1.215391e+01	1.209915e+02
1.180000e-06	1.799710e-09	1.944489e-09	1.244869e+01	1.269134e+02
1.190000e-06	1.841333e-09	2.030654e-09	1.273660e+01	1.325301e+02
1.200000e-06	1.882191e-09	2.112928e-09	1.301922e+01	1.378610e+02
1.210000e-06	1.922531e-09	2.190266e-09	1.329825e+01	1.429228e+02
1.220000e-06	1.962333e-09	2.261864e-09	1.357356e+01	1.477241e+02
1.230000e-06	2.001481e-09	2.327560e-09	1.384435e+01	1.522647e+02
1.240000e-06	2.039950e-09	2.389281e-09	1.411044e+01	1.565391e+02
1.250000e-06	2.077692e-09	2.448567e-09	1.437150e+01	1.605421e+02
1.260000e-06	2.114724e-09	2.504489e-09	1.462766e+01	1.642752e+02
1.270000e-06	2.151214e-09	2.555871e-09	1.488006e+01	1.677494e+02
1.280000e-06	2.187113e-09	2.603632e-09	1.512838e+01	1.709850e+02
1.290000e-06	2.222085e-09	2.648308e-09	1.537028e+01	1.740076e+02
1.300000e-06	2.255932e-09	2.688733e-09	1.560440e+01	1.768421e+02
1.310000e-06	2.288850e-09	2.725008e-09	1.583210e+01	1.795072e+02
1.320000e-06	2.321079e-09	2.758710e-09	1.605503e+01	1.820123e+02
1.330000e-06	2.352593e-09	2.792261e-09	1.627301e+01	1.843592e+02
1.340000e-06	2.383332e-09	2.825142e-09	1.648563e+01	1.865457e+02
1.350000e-06	2.413271e-09	2.855907e-09	1.669272e+01	1.885720e+02
1.360000e-06	2.442408e-09	2.883857e-09	1.689427e+01	1.904458e+02
1.370000e-06	2.470877e-09	2.909202e-09	1.709119e+01	1.921836e+02
1.380000e-06	2.498584e-09	2.932802e-09	1.728284e+01	1.938086e+02
1.390000e-06	2.525151e-09	2.954367e-09	1.746660e+01	1.953455e+02
1.400000e-06	2.550507e-09	2.974380e-09	1.764199e+01	1.968136e+02
1.410000e-06	2.574911e-09	2.994472e-09	1.781080e+01	1.982216e+02
1.420000e-06	2.598459e-09	3.014779e-09	1.797368e+01	1.995664e+02
1.430000e-06	2.621125e-09	3.033911e-09	1.813046e+01	2.008355e+02
1.440000e-06	2.642909e-09	3.051920e-09	1.828114e+01	2.020136e+02
1.450000e-06	2.663876e-09	3.069608e-09	1.842617e+01	2.030897e+02
1.460000e-06	2.684115e-09	3.086230e-09	1.856617e+01	2.040632e+02
1.470000e-06	2.703474e-09	3.100031e-09	1.870008e+01	2.049447e+02
1.480000e-06	2.721789e-09	3.111459e-09	1.882676e+01	2.057540e+02
1.490000e-06	2.739137e-09	3.122224e-09	1.894675e+01	2.065134e+02
1.500000e-06	2.755491e-09	3.133891e-09	1.905988e+01	2.072401e+02
1.510000e-06	2.770740e-09	3.146131e-09	1.916536e+01	2.079411e+02
1.520000e-06	2.784942e-09	3.157079e-09	1.926359e+01	2.086116e+02
1.530000e-06	2.798156e-09	3.166744e-09	1.935499e+01	2.092379e+02
1.540000e-06	2.810336e-09	3.176350e-09	1.943925e+01	2.098037e+02
1.550000e-06	2.821282e-09	3.184931e-09	1.951495e+01	2.102974e+02
1.560000e-06	2.830918e-09	3.191564e-09	1.958161e+01	2.107168e+02
1.570000e-06	2.839520e-09	3.197384e-09	1.964111e+01	2.110703e+02
1.580000e-06	2.847230e-09	3.203537e-09	1.969444e+01	2.113737e+02
1.590000e-06	2.853978e-09	3.210048e-09	1.974112e+01	2.116435e+02
1.600000e-06	2.859748e-09	3.215582e-09	1.978103e+01	2.118905e+02
1.610000e-06	2.864642e-09	3.218614e-09	1.981488e+01	2.121154e+02
1.620000e-06	2.868686e-09	3.220500e-09	1.984285e+01	2.123087e+02
1.630000e-06	2.871592e-09	3.224089e-09	1.986295e+01	2.124552e+02
1.640000e-06	2.873219e-09	3.228274e-09	1.987421e+01	2.125402e+02
1.650000e-06	2.873828e-09	3.231442e-09	1.987842e+01	2.125569e+02
1.660000e-06	2.873564e-09	3.231946e-09	1.987659e+01	2.125095e+02
1.670000e-06	2.872394e-09	3.228268e-09	1.986850e+01	2.124122e+02
1.680000e-06	2.870317e-09	3.223930e-09	1.985413e+01	2.122839e+02
1.690000e-06	2.867404e-09	3.220908e-09	1.983398e+01	2.121406e+02
1.700000e-06	2.863742e-09	3.219018e-09	1.980865e+01	2.119880e+02
1.710000e-06	2.859125e-09	3.218913e-09	1.977672e+01	2.118184e+02
1.720000e-06	2.853303e-09	3.224293e-09	1.973645e+01	2.116128e+02
1.730000e-06	2.846437e-09	3.219162e-09	1.968895e+01	2.113473e+02
1.740000e-06	2.838710e-09	3.165248e-09	1.963551e+01	2.110028e+02
1.750000e-06	2.829766e-09	3.130787e-09	1.957364e+01	2.105735e+02
1.760000e-06	2.819205e-09	3.200217e-09	1.950059e+01	2.100708e+02
1.770000e-06	2.807507e-09	3.266574e-09	1.941968e+01	2.095219e+02
1.780000e-06	2.795587e-09	3.195794e-09	1.933723e+01	2.089622e+02
1.790000e-06	2.783178e-09	3.107608e-09	1.925139e+01	2.084243e+02
1.800000e-06	2.769198e-09	3.182407e-09	1.915469e+01	2.079277e+02
1.810000e-06	2.753811e-09	3.167063e-09	1.904825e+01	2.074722e+02
1.820000e-06	2.737844e-09	3.058405e-09	1.893781e+01	2.070377e+02
1.830000e-06	2.720970e-09	3.144798e-09	1.882109e+01	2.065899e+02
1.840000e-06	2.702719e-09	3.223569e-09	1.869485e+01	2.060910e+02
1.850000e-06	2.683623e-09	3.089394e-09	1.856276e+01	2.055105e+02
1.860000e-06	2.663884e-09	3.081466e-09	1.842622e+01	2.048331e+02
1.870000e-06	2.642959e-09	3.201079e-09	1.828149e+01	2.040618e+02
1.880000e-06	2.620856e-09	3.065514e-09	1.812860e+01	2.032146e+02
1.890000e-06	2.597843e-09	2.966321e-09	1.796942e+01	2.023168e+02
1.900000e-06	2.573813e-09	3.097519e-09	1.780320e+01	2.013919e+02
1.910000e-06	2.548961e-09	3.094931e-09	1.763130e+01	2.004537e+02
1.920000e-06	2.523413e-09	3.021923e-09	1.745458e+01	1.995038e+02
1.930000e-06	2.496952e-09	3.034238e-09	1.727155e+01	1.985323e+02
1.940000e-06	2.469748e-09	2.990819e-09	1.708338e+01	1.975238e+02
1.950000e-06	2.441815e-09	3.002174e-09	1.689016e+01	1.964642e+02
1.960000e-06	2.412674e-09	3.003434e-09	1.668859e+01	1.953465e+02
1.970000e-06	2.382360e-09	2.896767e-09	1.647891e+01	1.941734e+02
1.980000e-06	2.351245e-09	2.918577e-09	1.626368e+01	1.929556e+02
1.990000e-06	2.319423e-09	2.974050e-09	1.604357e+01	1.917078e+02
2.000000e-06	2.286889e-09	2.899466e-09	1.581853e+01	1.904425e+02
2.010000e-06	2.253535e-09	2.891766e-09	1.558782e+01	1.891656e+02
2.020000e-06	2.219350e-09	2.876710e-09	1.535136e+01	1.878742e+02
2.030000e-06	2.184543e-09	2.806438e-09	1.511060e+01	1.865585e+02
2.040000e-06	2.149130e-09	2.835951e-09	1.486565e+01	1.852050e+02
2.050000e-06	2.112981e-09	2.812571e-09	1.461560e+01	1.838023e+02
2.060000e-06	2.075945e-09	2.743001e-09	1.435942e+01	1.823445e+02
2.070000e-06	2.037833e-09	2.766447e-09	1.409579e+01	1.808330e+02
2.080000e-06	1.998842e-09	2.760967e-09	1.382610e+01	1.792759e+02
2.090000e-06	1.959293e-09	2.714116e-09	1.355253e+01	1.776838e+02
2.100000e-06	1.919146e-09	2.680934e-09	1.327484e+01	1.760662e+02
2.110000e-06	1.878341e-09	2.639365e-09	1.299258e+01	1.744279e+02
2.120000e-06	1.836924e-09	2.631231e-09	1.270610e+01	1.727676e+02
2.130000e-06	1.794926e-09	2.623966e-09	1.241560e+01	1.710783e+02
2.140000e-06	1.752342e-09	2.587716e-09	1.212104e+01	1.693505e+02
2.150000e-06	1.709242e-09	2.559291e-09	1.182292e+01	1.675752e+02
2.160000e-06	1.665728e-09	2.530525e-09	1.152193e+01	1.657468e+02
2.170000e-06	1.621677e-09	2.508447e-09	1.121722e+01	1.638648e+02
2.180000e-06	1.576932e-09	2.474228e-09	1.090772e+01	1.619326e+02
2.190000e-06	1.531533e-09	2.435487e-09	1.059369e+01	1.599563e+02
2.200000e-06	1.485594e-09	2.415468e-09	1.027593e+01	1.579419e+02
2.210000e-06	1.439256e-09	2.391645e-09	9.955408e+00	1.558926e+02
2.220000e-06	1.392490e-09	2.364791e-09	9.631925e+00	1.538084e+02
2.230000e-06	1.345169e-09	2.322884e-09	9.304606e+00	1.516862e+02
2.240000e-06	1.297242e-09	2.275416e-09	8.973094e+00	1.495213e+02
2.250000e-06	1.248717e-09	2.252622e-09	8.637442e+00	1.473093e+02
2.260000e-06	1.199736e-09	2.228571e-09	8.298640e+00	1.450475e+02
2.270000e-06	1.150390e-09	2.190349e-09	7.957306e+00	1.427358e+02
2.280000e-06	1.100637e-09	2.151829e-09	7.613166e+00	1.403760e+02
2.290000e-06	1.050439e-09	2.113439e-09	7.265939e+00	1.379706e+02
2.300000e-06	9.997780e-10	2.084399e-09	6.915516e+00	1.355208e+02
2.310000e-06	9.487503e-10	2.046981e-09	6.562555e+00	1.330259e+02
2.320000e-06	8.974708e-10	1.998568e-09	6.207852e+00	1.304825e+02
2.330000e-06	8.459407e-10	1.961605e-09	5.851415e+00	1.278855e+02
2.340000e-06	7.940905e-10	1.928564e-09	5.492765e+00	1.252296e+02
2.350000e-06	7.418257e-10	1.890671e-09	5.131247e+00	1.225109e+02
2.360000e-06	6.891251e-10	1.841729e-09	4.766714e+00	1.197284e+02
2.370000e-06	6.359950e-10	1.792823e-09	4.399210e+00	1.168840e+02
2.380000e-06	5.824491e-10	1.753927e-09	4.028831e+00	1.139819e+02
2.390000e-06	5.285550e-10	1.714444e-09	3.656043e+00	1.110263e+02
2.400000e-06	4.743562e-10	1.669590e-09	3.281147e+00	1.080195e+02
2.410000e-06	4.199186e-10	1.620837e-09	2.904599e+00	1.049601e+02
2.420000e-06	3.653079e-10	1.574171e-09	2.526853e+00	1.018420e+02
2.430000e-06	3.105298e-10	1.529032e-09	2.147951e+00	9.865592e+01
2.440000e-06	2.556222e-10	1.477796e-09	1.768152e+00	9.539072e+01
2.450000e-06	2.006345e-10	1.422347e-09	1.387799e+00	9.203692e+01
2.460000e-06	1.456048e-10	1.369169e-09	1.007156e+00	8.858916e+01
2.470000e-06	9.056093e-11	1.318618e-09	6.264142e-01	8.504783e+01
2.480000e-06	3.549457e-11	1.267330e-09	2.455172e-01	8.141891e+01
2.490000e-06	-1.958777e-11	1.209885e-09	-1.354903e-01	7.771186e+01
2.500000e-06	-7.466822e-11	1.149549e-09	-5.164848e-01	7.393622e+01
2.510000e-06	-1.297306e-10	1.090891e-09	-8.973542e-01	7.009784e+01
2.520000e-06	-1.847605e-10	1.031265e-09	-1.277999e+00	6.619600e+01
2.530000e-06	-2.397482e-10	9.693644e-10	-1.658352e+00	6.222240e+01
2.540000e-06	-2.946654e-10	9.058753e-10	-2.038217e+00	5.816247e+01
2.550000e-06	-3.494601e-10	8.452110e-10	-2.417235e+00	5.399855e+01
2.560000e-06	-4.040946e-10	7.838398e-10	-2.795145e+00	4.971402e+01
2.570000e-06	-4.585547e-10	7.154973e-10	-3.171848e+00	4.529691e+01
2.580000e-06	-5.127788e-10	6.425371e-10	-3.546919e+00	4.074174e+01
2.590000e-06	-5.666809e-10	5.691223e-10	-3.919763e+00	3.604887e+01
2.600000e-06	-6.202178e-10	4.953911e-10	-4.290080e+00	3.122157e+01
2.610000e-06	-6.733583e-10	4.200159e-10	-4.657656e+00	2.626178e+01
2.620000e-06	-7.260688e-10	3.424297e-10	-5.022257e+00	2.116611e+01
2.630000e-06	-7.783525e-10	2.623126e-10	-5.383906e+00	1.592354e+01
2.640000e-06	-8.302532e-10	1.809905e-10	-5.742906e+00	1.051580e+01
2.650000e-06	-8.818337e-10	9.773152e-11	-6.099691e+00	4.920347e+00
2.660000e-06	-9.331444e-10	9.665798e-12	-6.454610e+00	-8.848134e-01
2.670000e-06	-9.841746e-10	-8.403008e-11	-6.807589e+00	-6.916232e+00
2.680000e-06	-1.034851e-09	-1.802616e-10	-7.158120e+00	-1.318141e+01
2.690000e-06	-1.085104e-09	-2.774162e-10	-7.505719e+00	-1.967758e+01
2.700000e-06	-1.134925e-09	-3.783788e-10	-7.850339e+00	-2.639299e+01
2.710000e-06	-1.184348e-09	-4.848638e-10	-8.192197e+00	-3.330959e+01
2.720000e-06	-1.233338e-09	-5.940442e-10	-8.531067e+00	-4.040591e+01
2.730000e-06	-1.281741e-09	-7.031241e-10	-8.865868e+00	-4.765835e+01
2.740000e-06	-1.329387e-09	-8.145334e-10	-9.195441e+00	-5.504040e+01
2.750000e-06	-1.376278e-09	-9.300345e-10	-9.519786e+00	-6.251984e+01
2.760000e-06	-1.422572e-09	-1.046435e-09	-9.840007e+00	-7.005534e+01
2.770000e-06	-1.468443e-09	-1.160836e-09	-1.015730e+01	-7.759424e+01
2.780000e-06	-1.513972e-09	-1.274339e-09	-1.047222e+01	-8.507328e+01
2.790000e-06	-1.559114e-09	-1.387754e-09	-1.078447e+01	-9.242286e+01
2.800000e-06	-1.603727e-09	-1.498957e-09	-1.109307e+01	-9.957451e+01
2.810000e-06	-1.647736e-09	-1.605257e-09	-1.139748e+01	-1.064694e+02
2.820000e-06	-1.691260e-09	-1.705940e-09	-1.169853e+01	-1.130659e+02
2.830000e-06	-1.734403e-09	-1.802469e-09	-1.199696e+01	-1.193429e+02
2.840000e-06	-1.777063e-09	-1.895311e-09	-1.229204e+01	-1.252996e+02
2.850000e-06	-1.819114e-09	-1.983015e-09	-1.258291e+01	-1.309490e+02
2.860000e-06	-1.860563e-09	-2.064037e-09	-1.286961e+01	-1.363106e+02
2.870000e-06	-1.901394e-09	-2.140676e-09	-1.315204e+01	-1.414016e+02
2.880000e-06	-1.941540e-09	-2.215124e-09	-1.342974e+01	-1.462316e+02
2.890000e-06	-1.981093e-09	-2.286920e-09	-1.370332e+01	-1.508012e+02
2.900000e-06	-2.020124e-09	-2.355137e-09	-1.397330e+01	-1.551053e+02
2.910000e-06	-2.058417e-09	-2.419584e-09	-1.423818e+01	-1.591384e+02
2.920000e-06	-2.095708e-09	-2.480575e-09	-1.449612e+01	-1.629009e+02
2.930000e-06	-2.131985e-09	-2.537168e-09	-1.474705e+01	-1.664028e+02
2.940000e-06	-2.167498e-09	-2.588774e-09	-1.499270e+01	-1.696636e+02
2.950000e-06	-2.202387e-09	-2.636900e-09	-1.523403e+01	-1.727085e+02
2.960000e-06	-2.236540e-09	-2.682791e-09	-1.547027e+01	-1.755629e+02
2.970000e-06	-2.269898e-09	-2.726527e-09	-1.570101e+01	-1.782462e+02
2.980000e-06	-2.302463e-09	-2.767501e-09	-1.592626e+01	-1.807689e+02
2.990000e-06	-2.334280e-09	-2.805676e-09	-1.614634e+01	-1.831335e+02
3.000000e-06	-2.365438e-09	-2.840797e-09	-1.636186e+01	-1.853379e+02
3.010000e-06	-2.395754e-09	-2.873153e-09	-1.657156e+01	-1.873819e+02
3.020000e-06	-2.424908e-09	-2.903123e-09	-1.677322e+01	-1.892720e+02
3.030000e-06	-2.452960e-09	-2.931527e-09	-1.696725e+01	-1.910239e+02
3.040000e-06	-2.480220e-09	-2.958381e-09	-1.715581e+01	-1.926603e+02
3.050000e-06	-2.506729e-09	-2.984323e-09	-1.733917e+01	-1.942061e+02
3.060000e-06	-2.532370e-09	-3.007826e-09	-1.751654e+01	-1.956815e+02
3.070000e-06	-2.557104e-09	-3.028883e-09	-1.768763e+01	-1.970964e+02
3.080000e-06	-2.581001e-09	-3.048863e-09	-1.785292e+01	-1.984489e+02
3.090000e-06	-2.604184e-09	-3.068349e-09	-1.801328e+01	-1.997273e+02
3.100000e-06	-2.626442e-09	-3.088020e-09	-1.816724e+01	-2.009163e+02
3.110000e-06	-2.647454e-09	-3.106289e-09	-1.831258e+01	-2.020042e+02
3.120000e-06	-2.667353e-09	-3.121838e-09	-1.845022e+01	-2.029889e+02
3.130000e-06	-2.686425e-09	-3.134412e-09	-1.858214e+01	-2.038799e+02
3.140000e-06	-2.704659e-09	-3.145646e-09	-1.870827e+01	-2.046964e+02
3.150000e-06	-2.721976e-09	-3.156517e-09	-1.882805e+01	-2.054606e+02
3.160000e-06	-2.738375e-09	-3.166702e-09	-1.894148e+01	-2.061906e+02
3.170000e-06	-2.753945e-09	-3.175643e-09	-1.904918e+01	-2.068949e+02
3.180000e-06	-2.768617e-09	-3.185684e-09	-1.915067e+01	-2.075697e+02
3.190000e-06	-2.782020e-09	-3.196907e-09	-1.924338e+01	-2.082019e+02
3.200000e-06	-2.794080e-09	-3.206747e-09	-1.932680e+01	-2.087754e+02
3.210000e-06	-2.805016e-09	-3.213924e-09	-1.940245e+01	-2.092776e+02
3.220000e-06	-2.814951e-09	-3.219112e-09	-1.947116e+01	-2.097051e+02
3.230000e-06	-2.823931e-09	-3.222850e-09	-1.953328e+01	-2.100655e+02
3.240000e-06	-2.832002e-09	-3.225204e-09	-1.958910e+01	-2.103739e+02
3.250000e-06	-2.839243e-09	-3.227045e-09	-1.963920e+01	-2.106471e+02
3.260000e-06	-2.845476e-09	-3.229981e-09	-1.968231e+01	-2.108967e+02
3.270000e-06	-2.850417e-09	-3.234391e-09	-1.971649e+01	-2.111247e+02
3.280000e-06	-2.854229e-09	-3.237969e-09	-1.974285e+01	-2.113225e+02
3.290000e-06	-2.857156e-09	-3.238549e-09	-1.976310e+01	-2.114752e+02
3.300000e-06	-2.859186e-09	-3.237693e-09	-1.977714e+01	-2.115678e+02
3.310000e-06	-2.860270e-09	-3.236134e-09	-1.978464e+01	-2.115923e+02
3.320000e-06	-2.860421e-09	-3.234402e-09	-1.978569e+01	-2.115517e+02
