Repository: gbasso1991/260907_Mi_DRX_VSM

File: data_ESAR/M9/300kHz_100dA_100Mss_bobN1NF-M9_resultados.txt
# Configuracion:
# Concentracion g/m^3_=_19600.0
# C_Vs_to_Am_M_A/Vsm_=_65563218390.804596
# pendiente_HvsI_1/m_=_3716.3
# ordenada_HvsI_A/m_=_1297.0
# frecuencia_ref_Hz_=_300861.0596501266
# 
Resultados:
# tau_ns_=_(8.07+/-0.38)e+01
# dphi_rad_=_6.43+/-0.01
# SAR_W/g_=_372.65+/-13.25
# Hc_kA/m_=_9.01+/-0.24
# Mr_A/m_=_383.87+/-3.85
# Magnetizacion_max_emu/g_=_47.7+/-0.9
# Suceptibilidad_a_M=0_=_(7.319+/-0.256)e-02

Nombre_archivo	Time_m_(s)	Temperatura_(ºC)	Mr_(A/m)	Hc_(kA/m)	Campo_max_(A/m)	Mag_max_(A/m)	f0	mag0	dphi0	SAR_(W/g)	Tau_(ns)	N	xi_M_0
300kHz_100dA_100Mss_bobN1NFcit0010.txt	12.76	23.80	410.05	9.56	38460.00	979.34	3.008165e+05	7.446742e+01	6.449741e+00	428.86	88.947949	4654	7.402e-02
300kHz_100dA_100Mss_bobN1NFcit0011.txt	13.23	24.71	403.62	9.52	38460.00	962.99	3.008165e+05	7.328132e+01	6.448369e+00	418.58	88.201827	4654	7.402e-02
300kHz_100dA_100Mss_bobN1NFcit0012.txt	13.69	25.12	398.05	9.47	38460.00	951.91	3.008165e+05	7.243072e+01	6.447374e+00	411.25	87.661602	4654	7.064e-02
300kHz_100dA_100Mss_bobN1NFcit0013.txt	14.14	25.54	393.78	9.45	38460.00	941.57	3.008165e+05	7.165106e+01	6.447205e+00	406.41	87.569045	4654	7.034e-02
300kHz_100dA_100Mss_bobN1NFcit0014.txt	14.58	25.98	390.02	9.44	38460.00	932.68	3.007519e+05	7.098066e+01	6.446764e+00	401.45	87.329476	4655	7.190e-02
300kHz_100dA_100Mss_bobN1NFcit0015.txt	15.03	26.43	386.66	9.45	38460.00	923.47	3.007519e+05	7.032300e+01	6.446654e+00	397.47	87.270014	4655	7.089e-02
300kHz_100dA_100Mss_bobN1NFcit0016.txt	15.48	26.83	384.66	9.37	38460.00	922.70	3.007519e+05	7.026174e+01	6.444731e+00	392.49	86.225078	4655	6.937e-02
300kHz_100dA_100Mss_bobN1NFcit0017.txt	15.93	27.24	383.34	9.38	38460.00	919.20	3.008165e+05	6.998612e+01	6.444679e+00	390.91	86.196480	4654	6.992e-02
300kHz_100dA_100Mss_bobN1NFcit0018.txt	16.38	27.45	382.94	9.38	38460.00	917.95	3.008165e+05	6.986903e+01	6.444527e+00	389.89	86.113805	4654	6.736e-02
300kHz_100dA_100Mss_bobN1NFcit0019.txt	17.29	27.99	382.33	9.36	38460.00	914.14	3.008165e+05	6.961244e+01	6.444518e+00	388.44	86.109692	4654	6.733e-02
300kHz_100dA_100Mss_bobN1NFcit0020.txt	17.75	28.45	381.03	9.34	38460.00	913.35	3.008165e+05	6.953440e+01	6.443655e+00	385.95	85.641121	4654	7.029e-02
300kHz_100dA_100Mss_bobN1NFcit0021.txt	18.21	28.91	381.84	9.33	38460.00	912.43	3.008165e+05	6.948897e+01	6.443809e+00	386.06	85.724601	4654	6.750e-02
300kHz_100dA_100Mss_bobN1NFcit0022.txt	18.68	29.38	380.95	9.38	38460.00	909.15	3.008165e+05	6.925140e+01	6.444365e+00	386.06	86.026079	4654	7.016e-02
300kHz_100dA_100Mss_bobN1NFcit0023.txt	19.14	29.85	381.18	9.30	38460.00	913.01	3.008165e+05	6.954743e+01	6.442836e+00	384.06	85.196715	4654	6.757e-02
300kHz_100dA_100Mss_bobN1NFcit0024.txt	19.59	30.35	381.79	9.28	38460.00	912.91	3.008165e+05	6.958538e+01	6.442418e+00	383.28	84.969370	4654	6.829e-02
300kHz_100dA_100Mss_bobN1NFcit0025.txt	20.04	30.84	381.78	9.28	38460.00	910.50	3.007519e+05	6.944290e+01	6.442918e+00	383.60	85.241105	4655	7.052e-02
300kHz_100dA_100Mss_bobN1NFcit0026.txt	20.49	31.29	381.55	9.29	38460.00	910.47	3.008165e+05	6.941494e+01	6.442958e+00	383.62	85.262856	4654	6.809e-02
300kHz_100dA_100Mss_bobN1NFcit0027.txt	20.93	31.73	381.35	9.27	38460.00	912.36	3.008165e+05	6.954936e+01	6.442418e+00	383.08	84.969176	4654	6.979e-02
300kHz_100dA_100Mss_bobN1NFcit0028.txt	21.39	32.23	381.96	9.28	38460.00	912.31	3.008165e+05	6.954638e+01	6.442672e+00	383.66	85.106848	4654	6.882e-02
300kHz_100dA_100Mss_bobN1NFcit0029.txt	21.85	32.74	381.89	9.25	38460.00	913.93	3.008165e+05	6.965170e+01	6.441880e+00	382.35	84.677610	4654	6.891e-02
300kHz_100dA_100Mss_bobN1NFcit0030.txt	22.32	33.28	382.26	9.23	38460.00	916.34	3.007519e+05	6.984800e+01	6.440681e+00	380.48	84.026828	4655	6.854e-02
300kHz_100dA_100Mss_bobN1NFcit0031.txt	22.78	33.84	382.41	9.23	38460.00	914.01	3.008165e+05	6.967327e+01	6.441464e+00	381.48	84.451825	4654	6.940e-02
300kHz_100dA_100Mss_bobN1NFcit0032.txt	23.23	34.40	382.43	9.24	38460.00	913.74	3.008165e+05	6.965463e+01	6.441579e+00	381.65	84.514138	4654	6.904e-02
300kHz_100dA_100Mss_bobN1NFcit0033.txt	23.7	35.01	382.81	9.21	38460.00	915.10	3.008165e+05	6.978771e+01	6.441132e+00	381.31	84.272678	4654	7.029e-02
300kHz_100dA_100Mss_bobN1NFcit0034.txt	24.15	35.61	382.81	9.20	38460.00	916.37	3.008165e+05	6.988217e+01	6.440693e+00	380.78	84.033851	4654	7.053e-02
300kHz_100dA_100Mss_bobN1NFcit0035.txt	24.62	36.27	382.25	9.22	38460.00	914.66	3.008165e+05	6.970844e+01	6.441006e+00	380.58	84.203699	4654	7.056e-02
300kHz_100dA_100Mss_bobN1NFcit0036.txt	25.06	36.87	382.16	9.16	38460.00	914.99	3.008165e+05	6.974054e+01	6.439756e+00	377.76	83.525732	4654	7.070e-02
300kHz_100dA_100Mss_bobN1NFcit0037.txt	25.52	37.42	381.67	9.16	38460.00	916.33	3.008165e+05	6.985710e+01	6.439184e+00	377.02	83.215260	4654	7.098e-02
300kHz_100dA_100Mss_bobN1NFcit0038.txt	26.41	38.53	381.93	9.15	38460.00	916.52	3.008165e+05	6.989223e+01	6.439152e+00	377.13	83.198048	4654	7.106e-02
300kHz_100dA_100Mss_bobN1NFcit0039.txt	26.89	39.16	382.76	9.14	38460.00	919.13	3.008165e+05	7.005069e+01	6.438932e+00	377.46	83.078701	4654	7.119e-02
300kHz_100dA_100Mss_bobN1NFcit0040.txt	27.34	39.61	383.08	9.14	38460.00	917.37	3.008165e+05	6.998206e+01	6.439236e+00	377.82	83.243766	4654	7.231e-02
300kHz_100dA_100Mss_bobN1NFcit0041.txt	27.8	40.02	382.63	9.14	38460.00	916.22	3.008165e+05	6.987444e+01	6.438894e+00	376.42	83.058090	4654	7.115e-02
300kHz_100dA_100Mss_bobN1NFcit0042.txt	28.25	40.40	382.71	9.12	38460.00	917.47	3.007519e+05	6.998141e+01	6.438324e+00	375.55	82.748869	4655	7.063e-02
300kHz_100dA_100Mss_bobN1NFcit0043.txt	28.71	40.77	382.92	9.11	38460.00	918.27	3.007519e+05	7.004754e+01	6.438148e+00	375.48	82.653852	4655	7.097e-02
300kHz_100dA_100Mss_bobN1NFcit0044.txt	29.17	41.08	382.63	9.06	38460.00	920.08	3.007519e+05	7.022074e+01	6.437110e+00	373.90	82.091787	4655	7.136e-02
300kHz_100dA_100Mss_bobN1NFcit0045.txt	29.63	41.32	382.28	9.06	38460.00	921.91	3.008165e+05	7.025907e+01	6.436671e+00	373.13	81.853548	4654	7.285e-02
300kHz_100dA_100Mss_bobN1NFcit0046.txt	30.09	41.57	382.57	9.10	38460.00	920.35	3.008165e+05	7.015845e+01	6.437445e+00	374.46	82.273480	4654	7.409e-02
300kHz_100dA_100Mss_bobN1NFcit0047.txt	30.55	41.94	382.73	9.10	38460.00	921.53	3.008165e+05	7.025451e+01	6.437493e+00	375.09	82.298737	4654	7.257e-02
300kHz_100dA_100Mss_bobN1NFcit0048.txt	31.01	42.30	383.72	9.07	38460.00	921.72	3.008165e+05	7.028294e+01	6.437416e+00	375.06	82.257358	4654	7.296e-02
300kHz_100dA_100Mss_bobN1NFcit0049.txt	31.47	42.49	383.11	9.06	38460.00	921.83	3.008165e+05	7.029178e+01	6.436948e+00	373.97	82.004111	4654	7.294e-02
300kHz_100dA_100Mss_bobN1NFcit0050.txt	31.93	42.67	383.13	9.06	38460.00	923.37	3.008165e+05	7.036924e+01	6.436924e+00	374.33	81.990789	4654	7.381e-02
300kHz_100dA_100Mss_bobN1NFcit0051.txt	32.38	43.04	382.53	9.03	38460.00	923.99	3.008165e+05	7.042796e+01	6.435841e+00	372.02	81.404354	4654	7.320e-02
300kHz_100dA_100Mss_bobN1NFcit0052.txt	32.83	43.45	382.32	9.02	38460.00	924.12	3.008165e+05	7.043760e+01	6.435168e+00	370.44	81.039605	4654	7.488e-02
300kHz_100dA_100Mss_bobN1NFcit0053.txt	33.28	43.82	383.79	9.04	38460.00	925.08	3.008165e+05	7.053908e+01	6.436291e+00	373.70	81.648356	4654	7.464e-02
300kHz_100dA_100Mss_bobN1NFcit0054.txt	33.73	44.18	383.93	9.02	38460.00	926.06	3.008165e+05	7.059824e+01	6.435511e+00	372.12	81.225229	4654	7.366e-02
300kHz_100dA_100Mss_bobN1NFcit0055.txt	34.18	44.58	383.56	9.03	38460.00	924.39	3.008165e+05	7.051980e+01	6.435986e+00	372.86	81.483045	4654	7.503e-02
300kHz_100dA_100Mss_bobN1NFcit0056.txt	34.63	45.03	382.92	9.03	38460.00	926.46	3.008165e+05	7.059535e+01	6.435210e+00	371.38	81.062525	4654	7.429e-02
300kHz_100dA_100Mss_bobN1NFcit0057.txt	35.54	45.94	383.58	9.00	38460.00	926.84	3.008165e+05	7.066200e+01	6.435135e+00	371.54	81.021683	4654	7.444e-02
300kHz_100dA_100Mss_bobN1NFcit0058.txt	36.0	46.40	383.40	9.00	38460.00	929.07	3.008165e+05	7.081366e+01	6.434672e+00	371.22	80.770864	4654	7.393e-02
300kHz_100dA_100Mss_bobN1NFcit0059.txt	36.44	47.19	383.37	8.99	38460.00	929.26	3.008165e+05	7.079475e+01	6.434318e+00	370.26	80.579457	4654	7.427e-02
300kHz_100dA_100Mss_bobN1NFcit0060.txt	36.9	48.02	383.17	8.99	38460.00	928.71	3.007519e+05	7.076390e+01	6.434373e+00	370.15	80.609399	4655	7.318e-02
300kHz_100dA_100Mss_bobN1NFcit0061.txt	37.36	48.52	382.85	9.02	38460.00	927.17	3.008165e+05	7.065322e+01	6.434833e+00	370.77	80.858250	4654	7.463e-02
300kHz_100dA_100Mss_bobN1NFcit0062.txt	37.81	48.93	383.05	8.98	38460.00	929.64	3.008165e+05	7.081573e+01	6.434086e+00	369.80	80.454050	4654	7.427e-02
300kHz_100dA_100Mss_bobN1NFcit0063.txt	38.27	49.32	383.60	8.98	38460.00	928.69	3.007519e+05	7.078721e+01	6.434280e+00	370.04	80.558282	4655	7.399e-02
300kHz_100dA_100Mss_bobN1NFcit0064.txt	38.73	49.68	383.29	8.99	38460.00	930.34	3.008165e+05	7.086636e+01	6.434070e+00	370.03	80.445522	4654	7.481e-02
300kHz_100dA_100Mss_bobN1NFcit0065.txt	39.18	50.04	383.10	8.98	38460.00	933.65	3.008165e+05	7.109340e+01	6.433374e+00	369.51	80.068242	4654	7.516e-02
300kHz_100dA_100Mss_bobN1NFcit0066.txt	39.63	50.40	383.75	8.96	38460.00	932.21	3.007519e+05	7.101415e+01	6.433451e+00	369.21	80.110316	4655	7.372e-02
300kHz_100dA_100Mss_bobN1NFcit0067.txt	40.09	50.77	383.08	8.93	38460.00	933.08	3.008165e+05	7.106542e+01	6.432421e+00	367.04	79.552730	4654	7.366e-02
300kHz_100dA_100Mss_bobN1NFcit0068.txt	40.53	51.12	382.48	8.92	38460.00	935.13	3.008165e+05	7.123169e+01	6.431987e+00	366.84	79.318030	4654	7.281e-02
300kHz_100dA_100Mss_bobN1NFcit0069.txt	40.99	51.49	383.42	8.96	38460.00	933.84	3.008165e+05	7.111178e+01	6.433453e+00	369.80	80.111393	4654	7.571e-02
300kHz_100dA_100Mss_bobN1NFcit0070.txt	41.45	51.50	383.02	8.94	38460.00	932.81	3.008165e+05	7.108192e+01	6.432777e+00	368.00	79.745878	4654	7.611e-02
300kHz_100dA_100Mss_bobN1NFcit0071.txt	41.9	51.50	384.06	8.94	38460.00	934.46	3.008165e+05	7.119073e+01	6.433020e+00	369.15	79.877379	4654	7.631e-02
300kHz_100dA_100Mss_bobN1NFcit0072.txt	42.35	52.06	383.46	8.90	38460.00	936.50	3.007519e+05	7.132654e+01	6.431789e+00	366.76	79.211612	4655	7.551e-02
300kHz_100dA_100Mss_bobN1NFcit0073.txt	42.81	52.80	383.98	8.93	38460.00	936.36	3.008165e+05	7.135998e+01	6.432344e+00	368.37	79.511778	4654	7.568e-02
300kHz_100dA_100Mss_bobN1NFcit0074.txt	43.25	53.32	383.04	8.91	38460.00	936.39	3.007519e+05	7.132127e+01	6.431735e+00	366.60	79.182287	4655	7.551e-02
300kHz_100dA_100Mss_bobN1NFcit0075.txt	43.71	53.74	383.59	8.89	38460.00	937.62	3.008165e+05	7.142373e+01	6.431171e+00	365.82	78.876469	4654	7.656e-02
300kHz_100dA_100Mss_bobN1NFcit0076.txt	44.63	54.00	383.69	8.88	38460.00	940.57	3.008165e+05	7.160987e+01	6.430458e+00	365.02	78.491749	4654	7.669e-02
300kHz_100dA_100Mss_bobN1NFcit0077.txt	45.08	54.10	383.80	8.87	38460.00	942.15	3.008165e+05	7.168433e+01	6.430629e+00	365.82	78.583647	4654	7.431e-02
300kHz_100dA_100Mss_bobN1NFcit0078.txt	45.53	54.64	383.75	8.87	38460.00	940.33	3.008165e+05	7.159350e+01	6.430524e+00	365.10	78.526625	4654	7.458e-02
300kHz_100dA_100Mss_bobN1NFcit0079.txt	45.99	55.19	383.82	8.87	38460.00	941.99	3.008165e+05	7.169809e+01	6.430711e+00	366.10	78.627632	4654	7.394e-02
300kHz_100dA_100Mss_bobN1NFcit0080.txt	46.44	55.51	383.99	8.88	38460.00	943.49	3.008165e+05	7.180485e+01	6.430674e+00	366.55	78.608200	4654	7.691e-02
300kHz_100dA_100Mss_bobN1NFcit0081.txt	46.9	55.83	383.89	8.86	38460.00	942.39	3.008165e+05	7.172848e+01	6.430406e+00	365.50	78.463237	4654	7.706e-02
300kHz_100dA_100Mss_bobN1NFcit0082.txt	47.37	56.20	383.54	8.85	38460.00	945.18	3.008165e+05	7.190941e+01	6.429714e+00	364.71	78.089453	4654	7.497e-02
300kHz_100dA_100Mss_bobN1NFcit0083.txt	47.82	56.56	383.11	8.85	38460.00	945.24	3.008165e+05	7.190563e+01	6.429465e+00	364.08	77.954248	4654	7.362e-02
300kHz_100dA_100Mss_bobN1NFcit0084.txt	48.27	56.92	383.67	8.81	38460.00	947.58	3.008165e+05	7.208833e+01	6.428795e+00	363.34	77.592553	4654	7.444e-02
300kHz_100dA_100Mss_bobN1NFcit0085.txt	48.72	57.28	383.55	8.81	38460.00	949.74	3.008165e+05	7.224703e+01	6.428462e+00	363.32	77.412634	4654	7.495e-02
300kHz_100dA_100Mss_bobN1NFcit0086.txt	49.18	57.64	383.01	8.85	38460.00	946.81	3.008165e+05	7.199419e+01	6.429059e+00	363.52	77.734902	4654	7.515e-02
300kHz_100dA_100Mss_bobN1NFcit0087.txt	49.64	58.01	383.61	8.81	38460.00	946.51	3.008165e+05	7.204335e+01	6.428618e+00	362.68	77.497251	4654	7.517e-02
300kHz_100dA_100Mss_bobN1NFcit0088.txt	50.11	58.39	383.21	8.81	38460.00	949.11	3.008165e+05	7.220613e+01	6.428216e+00	362.50	77.279454	4654	7.561e-02
300kHz_100dA_100Mss_bobN1NFcit0089.txt	50.57	58.76	384.19	8.84	38460.00	948.53	3.008165e+05	7.215667e+01	6.429294e+00	364.92	77.861848	4654	7.490e-02
300kHz_100dA_100Mss_bobN1NFcit0090.txt	51.02	59.12	383.64	8.81	38460.00	949.60	3.008165e+05	7.223716e+01	6.428472e+00	363.29	77.418111	4654	7.465e-02
300kHz_100dA_100Mss_bobN1NFcit0091.txt	51.48	59.48	383.66	8.77	38460.00	953.09	3.008165e+05	7.249791e+01	6.427180e+00	361.38	76.719813	4654	7.597e-02
300kHz_100dA_100Mss_bobN1NFcit0092.txt	51.99	59.89	383.75	8.78	38460.00	950.78	3.008165e+05	7.232202e+01	6.427391e+00	361.03	76.832913	4654	7.581e-02
300kHz_100dA_100Mss_bobN1NFcit0093.txt	52.47	60.23	383.88	8.76	38460.00	953.91	3.008165e+05	7.253441e+01	6.427132e+00	361.44	76.693279	4654	7.279e-02
300kHz_100dA_100Mss_bobN1NFcit0094.txt	52.92	60.54	383.92	8.76	38460.00	953.97	3.008165e+05	7.253015e+01	6.427246e+00	361.71	76.755253	4654	7.597e-02
300kHz_100dA_100Mss_bobN1NFcit0095.txt	53.84	60.94	382.99	8.75	38460.00	954.15	3.008165e+05	7.252649e+01	6.426568e+00	360.00	76.388947	4654	7.598e-02
300kHz_100dA_100Mss_bobN1NFcit0096.txt	54.29	61.20	383.55	8.73	38460.00	953.82	3.007519e+05	7.258246e+01	6.426219e+00	359.33	76.200738	4655	7.513e-02
300kHz_100dA_100Mss_bobN1NFcit0097.txt	54.75	61.53	383.09	8.75	38460.00	956.26	3.008165e+05	7.268588e+01	6.426167e+00	359.79	76.172541	4654	7.558e-02
300kHz_100dA_100Mss_bobN1NFcit0098.txt	55.2	61.86	383.39	8.74	38460.00	957.45	3.008165e+05	7.276896e+01	6.426072e+00	359.96	76.120968	4654	7.617e-02
300kHz_100dA_100Mss_bobN1NFcit0099.txt	55.64	62.21	383.26	8.73	38460.00	958.63	3.008165e+05	7.285489e+01	6.425604e+00	359.21	75.868226	4654	7.295e-02
300kHz_100dA_100Mss_bobN1NFcit0100.txt	56.1	62.61	383.70	8.71	38460.00	960.59	3.008165e+05	7.296519e+01	6.425330e+00	359.07	75.720385	4654	7.304e-02
300kHz_100dA_100Mss_bobN1NFcit0101.txt	56.55	63.10	382.84	8.71	38460.00	960.36	3.008165e+05	7.292275e+01	6.425280e+00	358.74	75.693213	4654	7.609e-02
300kHz_100dA_100Mss_bobN1NFcit0102.txt	57.0	63.60	384.14	8.72	38460.00	960.65	3.008165e+05	7.300687e+01	6.425535e+00	359.79	75.831551	4654	7.658e-02
300kHz_100dA_100Mss_bobN1NFcit0103.txt	57.44	63.78	383.55	8.73	38460.00	958.04	3.008165e+05	7.281407e+01	6.426129e+00	360.33	76.151915	4654	7.628e-02
300kHz_100dA_100Mss_bobN1NFcit0104.txt	57.9	63.96	383.54	8.70	38460.00	962.81	3.008165e+05	7.312324e+01	6.424986e+00	358.98	75.534740	4654	7.324e-02
300kHz_100dA_100Mss_bobN1NFcit0105.txt	58.35	64.24	383.73	8.71	38460.00	963.09	3.008165e+05	7.314554e+01	6.425075e+00	359.32	75.583041	4654	7.676e-02
300kHz_100dA_100Mss_bobN1NFcit0106.txt	58.81	64.57	382.71	8.65	38460.00	964.86	3.008165e+05	7.324569e+01	6.422932e+00	354.41	74.426046	4654	7.458e-02
300kHz_100dA_100Mss_bobN1NFcit0107.txt	59.25	64.88	383.77	8.68	38460.00	962.31	3.008165e+05	7.311341e+01	6.424339e+00	357.31	75.186121	4654	7.355e-02
300kHz_100dA_100Mss_bobN1NFcit0108.txt	59.7	65.19	383.24	8.68	38460.00	964.27	3.008165e+05	7.325429e+01	6.424377e+00	358.09	75.206210	4654	7.613e-02
300kHz_100dA_100Mss_bobN1NFcit0109.txt	60.16	65.58	383.44	8.66	38460.00	965.80	3.008165e+05	7.333271e+01	6.423930e+00	357.35	74.965250	4654	7.367e-02
300kHz_100dA_100Mss_bobN1NFcit0110.txt	60.61	66.07	383.67	8.66	38460.00	967.18	3.008165e+05	7.343067e+01	6.423533e+00	356.82	74.751001	4654	7.492e-02
300kHz_100dA_100Mss_bobN1NFcit0111.txt	61.07	66.55	383.75	8.69	38460.00	967.81	3.008165e+05	7.349375e+01	6.424236e+00	358.91	75.130305	4654	7.482e-02
300kHz_100dA_100Mss_bobN1NFcit0112.txt	61.56	66.89	382.95	8.66	38460.00	971.13	3.008165e+05	7.368893e+01	6.423051e+00	356.86	74.490275	4654	7.458e-02
300kHz_100dA_100Mss_bobN1NFcit0113.txt	62.03	67.22	383.51	8.65	38460.00	969.12	3.008165e+05	7.355183e+01	6.423563e+00	357.49	74.766808	4654	7.449e-02

File: data_ESAR/M9/300kHz_100dA_100Mss_bobN1NF-M9_resultados_2.txt
# Configuracion:
# Concentracion g/m^3_=_19600.0
# C_Vs_to_Am_M_A/Vsm_=_65563218390.804596
# pendiente_HvsI_1/m_=_3716.3
# ordenada_HvsI_A/m_=_1297.0
# frecuencia_ref_Hz_=_300823.5714254766
# 
Resultados:
# tau_ns_=_(8.45+/-0.41)e+01
# dphi_rad_=_6.44+/-0.01
# SAR_W/g_=_338.64+/-12.38
# Hc_kA/m_=_9.12+/-0.25
# Mr_A/m_=_345.01+/-3.17
# Magnetizacion_max_emu/g_=_41.3+/-0.7
# Suceptibilidad_a_M=0_=_(6.582+/-0.223)e-02

Nombre_archivo	Time_m_(s)	Temperatura_(ºC)	Mr_(A/m)	Hc_(kA/m)	Campo_max_(A/m)	Mag_max_(A/m)	f0	mag0	dphi0	SAR_(W/g)	Tau_(ns)	N	xi_M_0
300kHz_100dA_100Mss_bobN1NFcit0010.txt	11.66	20.42	358.64	9.65	38460.00	831.17	3.008165e+05	6.350726e+01	6.455902e+00	379.13	92.300990	4654	6.428e-02
300kHz_100dA_100Mss_bobN1NFcit0011.txt	12.13	21.04	354.80	9.65	38460.00	818.99	3.008165e+05	6.257142e+01	6.456135e+00	374.05	92.428580	4654	6.332e-02
300kHz_100dA_100Mss_bobN1NFcit0012.txt	12.57	21.53	350.76	9.62	38460.00	810.51	3.008165e+05	6.194078e+01	6.454938e+00	367.74	91.775669	4654	6.412e-02
300kHz_100dA_100Mss_bobN1NFcit0013.txt	13.03	22.03	347.29	9.60	38460.00	802.29	3.008165e+05	6.133943e+01	6.454525e+00	363.30	91.550969	4654	6.300e-02
300kHz_100dA_100Mss_bobN1NFcit0014.txt	13.49	22.44	347.20	9.54	38460.00	800.88	3.008165e+05	6.125768e+01	6.453667e+00	361.02	91.083229	4654	6.384e-02
300kHz_100dA_100Mss_bobN1NFcit0015.txt	13.94	22.85	347.40	9.54	38460.00	798.09	3.008165e+05	6.110096e+01	6.454187e+00	361.18	91.366763	4654	6.240e-02
300kHz_100dA_100Mss_bobN1NFcit0016.txt	14.41	23.31	346.39	9.55	38460.00	796.47	3.008165e+05	6.095348e+01	6.454346e+00	360.64	91.453323	4654	6.339e-02
300kHz_100dA_100Mss_bobN1NFcit0017.txt	14.87	23.77	345.28	9.52	38460.00	794.26	3.008165e+05	6.078844e+01	6.453021e+00	356.91	90.731414	4654	6.162e-02
300kHz_100dA_100Mss_bobN1NFcit0018.txt	15.33	23.90	344.24	9.52	38460.00	791.42	3.008165e+05	6.059676e+01	6.453370e+00	356.51	90.921954	4654	6.166e-02
300kHz_100dA_100Mss_bobN1NFcit0019.txt	16.24	24.26	344.26	9.50	38460.00	789.15	3.008165e+05	6.045540e+01	6.452702e+00	354.29	90.558496	4654	6.228e-02
300kHz_100dA_100Mss_bobN1NFcit0020.txt	16.71	24.96	343.13	9.48	38460.00	789.39	3.008165e+05	6.044105e+01	6.451493e+00	351.71	89.899544	4654	6.184e-02
300kHz_100dA_100Mss_bobN1NFcit0021.txt	17.16	25.40	343.10	9.46	38460.00	788.33	3.008165e+05	6.039727e+01	6.451540e+00	351.55	89.925630	4654	6.250e-02
300kHz_100dA_100Mss_bobN1NFcit0022.txt	17.62	25.40	344.42	9.46	38460.00	790.09	3.008165e+05	6.049912e+01	6.451968e+00	353.03	90.159075	4654	6.241e-02
300kHz_100dA_100Mss_bobN1NFcit0023.txt	18.07	25.45	343.77	9.45	38460.00	788.72	3.008165e+05	6.043840e+01	6.451038e+00	350.75	89.652624	4654	6.225e-02
300kHz_100dA_100Mss_bobN1NFcit0024.txt	18.52	25.76	342.88	9.44	38460.00	790.34	3.008165e+05	6.051534e+01	6.450275e+00	349.62	89.237798	4654	6.314e-02
300kHz_100dA_100Mss_bobN1NFcit0025.txt	18.97	26.08	344.03	9.44	38460.00	790.24	3.007519e+05	6.056919e+01	6.450985e+00	351.32	89.624154	4655	6.469e-02
300kHz_100dA_100Mss_bobN1NFcit0026.txt	19.43	26.44	344.56	9.41	38460.00	790.65	3.008165e+05	6.058086e+01	6.450406e+00	350.26	89.308678	4654	6.383e-02
300kHz_100dA_100Mss_bobN1NFcit0027.txt	19.89	26.81	343.94	9.40	38460.00	789.81	3.008165e+05	6.052297e+01	6.450032e+00	349.16	89.105238	4654	6.399e-02
300kHz_100dA_100Mss_bobN1NFcit0028.txt	20.34	27.31	343.76	9.43	38460.00	790.63	3.008165e+05	6.054570e+01	6.449987e+00	349.19	89.081257	4654	6.365e-02
300kHz_100dA_100Mss_bobN1NFcit0029.txt	20.8	27.86	344.23	9.40	38460.00	790.28	3.008165e+05	6.056920e+01	6.449629e+00	348.58	88.885780	4654	6.300e-02
300kHz_100dA_100Mss_bobN1NFcit0030.txt	21.27	28.32	343.88	9.38	38460.00	789.80	3.008165e+05	6.055435e+01	6.449365e+00	347.95	88.742831	4654	6.420e-02
300kHz_100dA_100Mss_bobN1NFcit0031.txt	21.73	28.68	344.32	9.35	38460.00	791.50	3.008165e+05	6.066997e+01	6.448601e+00	347.03	88.327274	4654	6.423e-02
300kHz_100dA_100Mss_bobN1NFcit0032.txt	22.19	29.11	344.08	9.34	38460.00	790.71	3.008165e+05	6.064953e+01	6.448017e+00	345.70	88.009041	4654	6.412e-02
300kHz_100dA_100Mss_bobN1NFcit0033.txt	22.66	29.63	344.97	9.29	38460.00	794.54	3.008165e+05	6.088158e+01	6.447422e+00	345.78	87.685878	4654	6.347e-02
300kHz_100dA_100Mss_bobN1NFcit0034.txt	23.11	30.11	344.89	9.33	38460.00	792.43	3.008165e+05	6.074211e+01	6.448202e+00	346.61	88.110689	4654	6.260e-02
300kHz_100dA_100Mss_bobN1NFcit0035.txt	23.57	30.57	344.82	9.30	38460.00	793.01	3.008165e+05	6.079054e+01	6.447316e+00	345.04	87.628657	4654	6.468e-02
300kHz_100dA_100Mss_bobN1NFcit0036.txt	24.02	31.02	344.48	9.31	38460.00	792.46	3.008165e+05	6.075503e+01	6.447247e+00	344.70	87.590823	4654	6.221e-02
300kHz_100dA_100Mss_bobN1NFcit0037.txt	24.47	31.52	344.84	9.32	38460.00	792.99	3.008165e+05	6.078977e+01	6.447806e+00	346.06	87.895270	4654	6.274e-02
300kHz_100dA_100Mss_bobN1NFcit0038.txt	25.39	32.61	345.31	9.28	38460.00	794.32	3.008165e+05	6.089414e+01	6.447132e+00	345.25	87.529172	4654	6.273e-02
300kHz_100dA_100Mss_bobN1NFcit0039.txt	25.87	33.23	345.82	9.27	38460.00	795.19	3.008165e+05	6.096686e+01	6.446825e+00	345.02	87.362019	4654	6.354e-02
300kHz_100dA_100Mss_bobN1NFcit0040.txt	26.34	33.60	345.11	9.29	38460.00	795.60	3.008165e+05	6.096572e+01	6.446652e+00	344.65	87.268114	4654	6.398e-02
300kHz_100dA_100Mss_bobN1NFcit0041.txt	26.79	33.87	345.40	9.25	38460.00	794.52	3.008165e+05	6.094089e+01	6.446334e+00	343.84	87.096223	4654	6.354e-02
300kHz_100dA_100Mss_bobN1NFcit0042.txt	27.25	34.35	345.19	9.24	38460.00	796.34	3.008165e+05	6.104365e+01	6.445863e+00	343.44	86.839610	4654	6.364e-02
300kHz_100dA_100Mss_bobN1NFcit0043.txt	27.71	34.99	345.05	9.24	38460.00	794.13	3.007519e+05	6.089746e+01	6.445573e+00	341.94	86.682740	4655	6.585e-02
300kHz_100dA_100Mss_bobN1NFcit0044.txt	28.17	35.64	346.21	9.25	38460.00	795.53	3.008165e+05	6.098777e+01	6.446560e+00	344.58	87.218960	4654	6.415e-02
300kHz_100dA_100Mss_bobN1NFcit0045.txt	28.63	36.28	345.26	9.20	38460.00	797.01	3.008165e+05	6.109665e+01	6.444704e+00	341.31	86.210442	4654	6.443e-02
300kHz_100dA_100Mss_bobN1NFcit0046.txt	29.08	36.87	345.70	9.22	38460.00	797.07	3.008165e+05	6.109181e+01	6.446065e+00	344.13	86.949785	4654	6.394e-02
300kHz_100dA_100Mss_bobN1NFcit0047.txt	29.53	37.28	345.63	9.19	38460.00	798.73	3.008165e+05	6.122886e+01	6.444408e+00	341.43	86.049802	4654	6.457e-02
300kHz_100dA_100Mss_bobN1NFcit0048.txt	29.99	37.69	345.45	9.22	38460.00	798.36	3.008165e+05	6.116177e+01	6.445147e+00	342.60	86.451574	4654	6.404e-02
300kHz_100dA_100Mss_bobN1NFcit0049.txt	30.44	37.96	346.36	9.15	38460.00	800.96	3.008165e+05	6.141235e+01	6.443804e+00	341.18	85.722026	4654	6.636e-02
300kHz_100dA_100Mss_bobN1NFcit0050.txt	30.89	38.23	346.38	9.16	38460.00	800.84	3.008165e+05	6.138812e+01	6.443911e+00	341.27	85.780169	4654	6.532e-02
300kHz_100dA_100Mss_bobN1NFcit0051.txt	31.35	38.30	346.33	9.15	38460.00	799.44	3.008165e+05	6.131575e+01	6.443784e+00	340.60	85.710923	4654	6.565e-02
300kHz_100dA_100Mss_bobN1NFcit0052.txt	31.8	38.30	346.12	9.17	38460.00	799.74	3.008165e+05	6.130772e+01	6.444001e+00	341.01	85.829133	4654	6.514e-02
300kHz_100dA_100Mss_bobN1NFcit0053.txt	32.26	38.38	345.83	9.16	38460.00	800.18	3.007519e+05	6.135284e+01	6.443909e+00	340.99	85.778878	4655	6.397e-02
300kHz_100dA_100Mss_bobN1NFcit0054.txt	32.71	38.51	345.70	9.17	38460.00	800.15	3.008165e+05	6.131598e+01	6.444072e+00	341.20	85.867776	4654	6.531e-02
300kHz_100dA_100Mss_bobN1NFcit0055.txt	33.18	38.73	346.12	9.14	38460.00	801.61	3.008165e+05	6.145257e+01	6.443275e+00	340.29	85.434465	4654	6.571e-02
300kHz_100dA_100Mss_bobN1NFcit0056.txt	33.63	39.04	345.63	9.15	38460.00	800.62	3.008165e+05	6.136700e+01	6.443237e+00	339.73	85.414463	4654	6.612e-02
300kHz_100dA_100Mss_bobN1NFcit0057.txt	34.55	39.68	346.08	9.13	38460.00	804.52	3.008165e+05	6.162704e+01	6.442539e+00	339.70	85.035866	4654	6.639e-02
300kHz_100dA_100Mss_bobN1NFcit0058.txt	35.03	40.00	346.18	9.11	38460.00	804.27	3.007519e+05	6.163717e+01	6.441870e+00	338.26	84.672460	4655	6.546e-02
300kHz_100dA_100Mss_bobN1NFcit0059.txt	35.47	40.00	345.79	9.09	38460.00	807.05	3.008165e+05	6.178627e+01	6.441570e+00	338.52	84.509401	4654	6.624e-02
300kHz_100dA_100Mss_bobN1NFcit0060.txt	35.93	40.00	345.71	9.08	38460.00	805.23	3.007519e+05	6.171020e+01	6.440846e+00	336.50	84.117200	4655	6.553e-02
300kHz_100dA_100Mss_bobN1NFcit0061.txt	36.38	40.34	345.60	9.07	38460.00	807.31	3.008165e+05	6.178923e+01	6.440458e+00	336.18	83.906682	4654	6.687e-02
300kHz_100dA_100Mss_bobN1NFcit0062.txt	36.83	40.75	345.67	9.06	38460.00	807.71	3.008165e+05	6.182969e+01	6.440284e+00	336.03	83.812106	4654	6.711e-02
300kHz_100dA_100Mss_bobN1NFcit0063.txt	37.29	41.25	345.58	9.09	38460.00	807.12	3.008165e+05	6.179196e+01	6.440890e+00	337.11	84.140734	4654	6.642e-02
300kHz_100dA_100Mss_bobN1NFcit0064.txt	37.77	41.82	345.72	9.07	38460.00	808.67	3.008165e+05	6.193107e+01	6.440028e+00	336.04	83.673844	4654	6.741e-02
300kHz_100dA_100Mss_bobN1NFcit0065.txt	38.22	42.34	345.64	9.05	38460.00	809.55	3.008165e+05	6.196338e+01	6.439699e+00	335.51	83.495338	4654	6.774e-02
300kHz_100dA_100Mss_bobN1NFcit0066.txt	38.68	42.85	345.83	9.02	38460.00	812.20	3.008165e+05	6.216971e+01	6.438956e+00	335.04	83.091874	4654	6.768e-02
300kHz_100dA_100Mss_bobN1NFcit0067.txt	39.13	43.33	345.54	9.04	38460.00	809.00	3.007519e+05	6.195285e+01	6.439991e+00	336.00	83.653517	4655	6.591e-02
300kHz_100dA_100Mss_bobN1NFcit0068.txt	39.59	43.79	345.81	9.02	38460.00	810.69	3.007519e+05	6.207848e+01	6.439150e+00	334.90	83.197767	4655	6.629e-02
300kHz_100dA_100Mss_bobN1NFcit0069.txt	40.04	44.24	345.33	9.03	38460.00	811.27	3.008165e+05	6.208981e+01	6.438710e+00	334.09	82.958453	4654	6.665e-02
300kHz_100dA_100Mss_bobN1NFcit0070.txt	40.49	44.74	345.34	9.03	38460.00	810.99	3.008165e+05	6.204533e+01	6.439005e+00	334.48	83.118744	4654	6.754e-02
300kHz_100dA_100Mss_bobN1NFcit0071.txt	40.94	45.23	344.93	9.04	38460.00	810.47	3.008165e+05	6.203484e+01	6.438442e+00	333.22	82.814318	4654	6.758e-02
300kHz_100dA_100Mss_bobN1NFcit0072.txt	41.38	45.68	345.73	9.02	38460.00	812.47	3.008165e+05	6.217939e+01	6.438927e+00	335.04	83.077055	4654	6.862e-02
300kHz_100dA_100Mss_bobN1NFcit0073.txt	41.83	46.13	344.81	9.02	38460.00	812.87	3.008165e+05	6.216958e+01	6.438190e+00	333.41	82.677474	4654	6.806e-02
300kHz_100dA_100Mss_bobN1NFcit0074.txt	42.27	46.73	345.90	8.99	38460.00	815.87	3.008165e+05	6.238355e+01	6.437658e+00	333.42	82.388952	4654	6.831e-02
300kHz_100dA_100Mss_bobN1NFcit0075.txt	42.72	47.45	345.56	9.00	38460.00	812.96	3.008165e+05	6.222157e+01	6.437632e+00	332.50	82.374572	4654	6.809e-02
300kHz_100dA_100Mss_bobN1NFcit0076.txt	43.64	48.48	345.71	9.00	38460.00	813.88	3.008165e+05	6.230258e+01	6.438102e+00	333.93	82.629459	4654	6.772e-02
300kHz_100dA_100Mss_bobN1NFcit0077.txt	44.1	48.85	346.48	9.00	38460.00	813.23	3.008165e+05	6.225921e+01	6.438922e+00	335.46	83.074119	4654	6.791e-02
300kHz_100dA_100Mss_bobN1NFcit0078.txt	44.54	49.07	347.09	8.97	38460.00	816.51	3.008165e+05	6.248855e+01	6.438005e+00	334.72	82.576612	4654	6.922e-02
300kHz_100dA_100Mss_bobN1NFcit0079.txt	44.99	49.30	346.04	8.97	38460.00	817.94	3.008165e+05	6.255337e+01	6.437246e+00	333.44	82.165969	4654	6.813e-02
300kHz_100dA_100Mss_bobN1NFcit0080.txt	45.45	49.71	346.18	8.98	38460.00	817.47	3.008165e+05	6.251172e+01	6.437625e+00	334.03	82.371209	4654	6.812e-02
300kHz_100dA_100Mss_bobN1NFcit0081.txt	45.9	50.11	345.91	9.00	38460.00	815.43	3.008165e+05	6.240445e+01	6.438126e+00	334.53	82.642066	4654	6.745e-02
300kHz_100dA_100Mss_bobN1NFcit0082.txt	46.35	50.55	346.02	8.95	38460.00	818.20	3.008165e+05	6.255521e+01	6.436577e+00	332.01	81.803127	4654	6.836e-02
300kHz_100dA_100Mss_bobN1NFcit0083.txt	46.82	51.02	345.79	8.92	38460.00	819.73	3.008165e+05	6.270265e+01	6.435907e+00	331.35	81.439574	4654	6.943e-02
300kHz_100dA_100Mss_bobN1NFcit0084.txt	47.26	51.41	346.17	8.92	38460.00	820.46	3.008165e+05	6.274761e+01	6.435890e+00	331.56	81.430754	4654	6.923e-02
300kHz_100dA_100Mss_bobN1NFcit0085.txt	47.72	51.78	345.56	8.93	38460.00	821.13	3.008165e+05	6.276742e+01	6.435599e+00	331.03	81.273489	4654	6.892e-02
300kHz_100dA_100Mss_bobN1NFcit0086.txt	48.17	52.14	345.01	8.91	38460.00	820.30	3.007519e+05	6.273865e+01	6.435115e+00	329.77	81.011656	4655	6.800e-02
300kHz_100dA_100Mss_bobN1NFcit0087.txt	48.62	52.50	345.44	8.92	38460.00	819.72	3.007519e+05	6.271506e+01	6.435830e+00	331.18	81.398437	4655	6.845e-02
300kHz_100dA_100Mss_bobN1NFcit0088.txt	49.09	52.88	345.42	8.91	38460.00	821.74	3.008165e+05	6.281828e+01	6.435257e+00	330.57	81.088897	4654	6.757e-02
300kHz_100dA_100Mss_bobN1NFcit0089.txt	49.53	53.28	345.71	8.89	38460.00	824.02	3.008165e+05	6.297719e+01	6.434229e+00	329.18	80.532105	4654	6.983e-02
300kHz_100dA_100Mss_bobN1NFcit0090.txt	49.99	53.69	345.93	8.88	38460.00	823.14	3.008165e+05	6.294031e+01	6.434687e+00	329.98	80.780142	4654	6.780e-02
300kHz_100dA_100Mss_bobN1NFcit0091.txt	50.43	54.22	345.63	8.88	38460.00	824.97	3.007519e+05	6.309539e+01	6.434221e+00	329.71	80.527429	4655	6.899e-02
300kHz_100dA_100Mss_bobN1NFcit0092.txt	50.88	54.76	345.56	8.89	38460.00	823.61	3.008165e+05	6.297164e+01	6.434374e+00	329.46	80.609994	4654	6.745e-02
300kHz_100dA_100Mss_bobN1NFcit0093.txt	51.33	55.20	345.95	8.89	38460.00	823.24	3.007519e+05	6.295991e+01	6.434597e+00	329.81	80.730856	4655	6.892e-02
300kHz_100dA_100Mss_bobN1NFcit0094.txt	51.8	55.62	346.30	8.84	38460.00	827.31	3.008165e+05	6.323971e+01	6.433488e+00	328.94	80.130645	4654	6.592e-02
300kHz_100dA_100Mss_bobN1NFcit0095.txt	52.7	56.36	345.68	8.85	38460.00	828.30	3.007519e+05	6.330572e+01	6.433013e+00	328.18	79.874299	4655	7.006e-02
300kHz_100dA_100Mss_bobN1NFcit0096.txt	53.15	56.72	346.16	8.86	38460.00	828.90	3.008165e+05	6.335197e+01	6.433445e+00	329.43	80.107095	4654	6.748e-02
300kHz_100dA_100Mss_bobN1NFcit0097.txt	53.6	57.08	345.65	8.84	38460.00	828.62	3.008165e+05	6.332629e+01	6.432970e+00	328.26	79.850603	4654	6.817e-02
300kHz_100dA_100Mss_bobN1NFcit0098.txt	54.06	57.45	346.09	8.85	38460.00	828.91	3.008165e+05	6.332895e+01	6.433323e+00	329.05	80.041408	4654	6.802e-02
300kHz_100dA_100Mss_bobN1NFcit0099.txt	54.51	57.81	345.40	8.84	38460.00	831.07	3.008165e+05	6.346367e+01	6.432460e+00	327.87	79.575167	4654	6.713e-02
300kHz_100dA_100Mss_bobN1NFcit0100.txt	54.97	58.18	345.42	8.84	38460.00	830.00	3.008165e+05	6.337923e+01	6.432727e+00	328.01	79.719602	4654	6.760e-02
300kHz_100dA_100Mss_bobN1NFcit0101.txt	55.44	58.46	345.57	8.84	38460.00	831.85	3.008165e+05	6.355196e+01	6.432894e+00	329.27	79.809992	4654	6.589e-02
300kHz_100dA_100Mss_bobN1NFcit0102.txt	55.91	58.75	343.85	8.82	38460.00	829.72	3.008165e+05	6.338025e+01	6.431387e+00	325.10	78.994108	4654	6.848e-02
300kHz_100dA_100Mss_bobN1NFcit0103.txt	56.36	58.98	343.62	8.80	38460.00	830.21	3.008165e+05	6.336973e+01	6.431187e+00	324.61	78.886538	4654	6.859e-02
300kHz_100dA_100Mss_bobN1NFcit0104.txt	56.81	59.20	344.01	8.78	38460.00	833.35	3.008165e+05	6.360242e+01	6.430360e+00	323.99	78.438969	4654	6.807e-02
300kHz_100dA_100Mss_bobN1NFcit0105.txt	57.26	59.51	344.01	8.79	38460.00	833.89	3.008165e+05	6.361541e+01	6.430407e+00	324.16	78.464590	4654	6.796e-02
300kHz_100dA_100Mss_bobN1NFcit0106.txt	57.71	59.87	343.15	8.77	38460.00	832.46	3.008165e+05	6.350798e+01	6.430216e+00	323.20	78.361546	4654	6.845e-02
300kHz_100dA_100Mss_bobN1NFcit0107.txt	58.17	60.61	340.29	8.79	38460.00	826.14	3.008165e+05	6.302383e+01	6.430229e+00	320.76	78.367944	4654	6.517e-02
300kHz_100dA_100Mss_bobN1NFcit0108.txt	58.62	61.96	340.13	8.78	38460.00	825.93	3.008165e+05	6.301220e+01	6.430134e+00	320.50	78.316419	4654	6.782e-02
300kHz_100dA_100Mss_bobN1NFcit0109.txt	59.07	63.19	340.24	8.75	38460.00	827.73	3.008165e+05	6.310415e+01	6.429399e+00	319.37	77.919213	4654	6.540e-02
300kHz_100dA_100Mss_bobN1NFcit0110.txt	59.52	63.78	339.72	8.75	38460.00	828.27	3.008165e+05	6.316882e+01	6.429008e+00	318.85	77.707939	4654	6.831e-02
300kHz_100dA_100Mss_bobN1NFcit0111.txt	60.07	64.40	332.15	8.71	38460.00	813.05	3.007519e+05	6.199413e+01	6.427879e+00	310.45	77.098142	4655	6.556e-02
300kHz_100dA_100Mss_bobN1NFcit0112.txt	60.51	64.40	331.19	8.68	38460.00	810.33	3.008165e+05	6.179865e+01	6.427493e+00	308.71	76.888954	4654	6.435e-02
300kHz_100dA_100Mss_bobN1NFcit0113.txt	60.97	64.40	331.33	8.68	38460.00	809.54	3.008165e+05	6.175174e+01	6.427673e+00	308.86	76.986808	4654	6.437e-02
